Repository: rechowdhury91/20s-dsci353-353m-453-rxc

---

output: pdf_document
---

# "Data Science Modeling, Prediction and Statistical and Machine Learning"

# This is the root folder of a standard class Git repository structure.

# Repository Folder Structure

Please browse within each folder to learn more about the intended purpose of each folder in the standard structure.

This folder structure has been designed to accommodate each type of file you may need to create and modify. 
Please do not create additional folders in the structure. 
Please pay attention to naming conventions when creating new files.

File: scripts/PET-FixedMixedEffects/data/DataFrame-v14-singles-DKN.csv (part 1 of 6)
Rowkey,Sample,Material,Thick,Exposure,Time,Step,Irrad,Pdose,L,a,b,YI,Haze,Gloss20,Gloss60,Gloss85,abs312,abs335,abs340,abs350,abs370,abs400,iad312,iad335,iad340,iad350,iad370,iad400,ftir723,ftir775,ftir793,ftir845,ftir871,ftir900,ftir975,ftir1017,ftir1040,ftir1096,ftir1125,ftir1125.ftir1096,ftir1175,ftir1245,ftir1340,ftir1370,ftir1340.ftir1370,transfrac,ftir1675,ftir1711,raman1728,raman1616,raman1418,raman1292,raman1189,raman1119,raman1097,raman1000,raman861,raman705,raman281,flu_ex340_em370,flu_ex340_em390,flu_ex340_em410,flu_ex340_em460,flu_ex400_em455,flu_ex340_em385,flu_ex340_em405,flu_ex340_em430,flu_ex340_em460_uv,flu_ex380_em405,flu_ex380_em430,flu_ex380_em460,flu_ex390_em450,flu_ex400_em450
sa19601.00-step0,sa19601.00,HydStab,0.0125,DampHeat,0,0,NA,NA,94.82,0,0.79,1.5,3.8,213.66667,182.33333,114,NA,NA,NA,NA,NA,NA,NA,NA,NA,NA,NA,NA,3.349136,0.07650642,0.1296511,0.1890074,0.7233865,0.013028182,0.02418033,0.36735,0.04191458,1.3053736,0.7717608,0.59121833,0.01240845,1.9799103,0.22239941,0.009753109,22.80292469,0.775532534,0.2334241,1.9929687,14813.5,57134.84,406.5138,9250.5,131.0356,1020.4257,3533.438,1389.3785,15324.54,1165.3485,651.5052,NA,NA,NA,NA,NA,NA,NA,NA,NA,NA,NA,NA,NA,NA
sa19601.00-step0,sa19601.00,HydStab,0.0125,FreezeThaw,0,0,NA,NA,94.82,0,0.79,1.5,3.8,213.66667,182.33333,114,NA,NA,NA,NA,NA,NA,NA,NA,NA,NA,NA,NA,3.349136,0.07650642,0.1296511,0.1890074,0.7233865,0.013028182,0.02418033,0.36735,0.04191458,1.3053736,0.7717608,0.59121833,0.01240845,1.9799103,0.22239941,0.009753109,22.80292469,0.775532534,0.2334241,1.9929687,14813.5,57134.84,406.5138,9250.5,131.0356,1020.4257,3533.438,1389.3785,15324.54,1165.3485,651.5052,NA,NA,NA,NA,NA,NA,NA,NA,NA,NA,NA,NA,NA,NA
sa19601.00-step0,sa19601.00,HydStab,0.0125,HotQUV,0,0,1.55,0,94.82,0,0.79,1.5,3.8,213.66667,182.33333,114,NA,NA,NA,NA,NA,NA,NA,NA,NA,NA,NA,NA,3.349136,0.07650642,0.1296511,0.1890074,0.7233865,0.013028182,0.02418033,0.36735,0.04191458,1.3053736,0.7717608,0.59121833,0.01240845,1.9799103,0.22239941,0.009753109,22.80292469,0.775532534,0.2334241,1.9929687,14813.5,57134.84,406.5138,9250.5,131.0356,1020.4257,3533.438,1389.3785,15324.54,1165.3485,651.5052,NA,NA,NA,NA,NA,NA,NA,NA,NA,NA,NA,NA,NA,NA
sa19601.00-step0,sa19601.00,HydStab,0.0125,CyclicQUV,0,0,1.55,0,94.82,0,0.79,1.5,3.8,213.66667,182.33333,114,NA,NA,NA,NA,NA,NA,NA,NA,NA,NA,NA,NA,3.349136,0.07650642,0.1296511,0.1890074,0.7233865,0.013028182,0.02418033,0.36735,0.04191458,1.3053736,0.7717608,0.59121833,0.01240845,1.9799103,0.22239941,0.009753109,22.80292469,0.775532534,0.2334241,1.9929687,14813.5,57134.84,406.5138,9250.5,131.0356,1020.4257,3533.438,1389.3785,15324.54,1165.3485,651.5052,NA,NA,NA,NA,NA,NA,NA,NA,NA,NA,NA,NA,NA,NA
sa19601.01-step0,sa19601.01,HydStab,0.0125,DampHeat,0,0,0,NA,95.1,0,0.75,1.42,0.8,NA,NA,NA,65.55212,4.617307,3.914265,3.102395,1.4553907,0.302273804,NA,NA,NA,NA,NA,NA,3.512721,0.07774266,0.13133242,0.1917303,0.7449002,0.013250051,0.02447503,0.3757103,0.04256307,1.3676292,0.8009505,0.585648873,0.01267448,2.0787337,0.22589504,0.009742147,23.18739801,0.778429791,0.2334391,2.0788657,NA,NA,NA,NA,NA,NA,NA,NA,NA,NA,NA,NA,NA,NA,NA,NA,NA,NA,NA,NA,NA,NA,NA,NA,NA
sa19601.02-step0,sa19601.02,HydStab,0.0125,DampHeat,0,0,0,NA,95.1,0,0.73,1.39,1,NA,NA,NA,81.73193,5.440763,4.671654,3.758074,2.0220047,0.647733868,NA,NA,NA,NA,NA,NA,3.428056,0.07716922,0.13009005,0.1902996,0.732474,0.013161299,0.02447495,0.370936,0.04210141,1.3382357,0.7867231,0.587880819,0.01246666,2.0318258,0.22355293,0.009710676,23.02135608,0.777187784,0.2349002,2.0307071,NA,NA,NA,NA,NA,NA,NA,NA,NA,NA,NA,NA,NA,NA,NA,NA,NA,NA,NA,NA,NA,NA,NA,NA,NA
sa19601.03-step0,sa19601.03,HydStab,0.0125,DampHeat,0,0,0,NA,95.12,0,0.73,1.38,1.4,NA,NA,NA,79.41012,5.501046,4.776692,3.738013,2.0238721,0.684926709,NA,NA,NA,NA,NA,NA,3.431656,0.08318195,0.13851405,0.1984937,0.7296471,0.013309737,0.02545106,0.3645056,0.04395023,1.2568368,0.7471227,0.594446869,0.01322965,1.8891419,0.22545103,0.010189213,22.12644195,0.77024652,0.2444953,1.8529445,NA,NA,NA,NA,NA,NA,NA,NA,NA,NA,NA,NA,NA,NA,NA,NA,NA,NA,NA,NA,NA,NA,NA,NA,NA
sa19601.04-step0,sa19601.04,HydStab,0.0125,DampHeat,0,0,0,NA,95.09,0,0.74,1.4,0.9,NA,NA,NA,65.61489,4.595147,4.009884,3.088704,1.4725093,0.31175876,NA,NA,NA,NA,NA,NA,3.481956,0.08599019,0.14062759,0.2015329,0.7315705,0.013387699,0.02523403,0.3631658,0.04444639,1.2365361,0.7388197,0.597491412,0.01355777,1.860159,0.22561757,0.010389096,21.71676631,0.766922539,0.2465651,1.8067321,NA,NA,NA,NA,NA,NA,NA,NA,NA,NA,NA,NA,NA,NA,NA,NA,NA,NA,NA,NA,NA,NA,NA,NA,NA
sa19601.05-step0,sa19601.05,HydStab,0.0125,DampHeat,0,0,0,NA,95.1,0.01,0.75,1.44,0.9,NA,NA,NA,65.33206,4.631772,4.013956,3.122447,1.50409,0.351974928,NA,NA,NA,NA,NA,NA,3.54848,0.08037181,0.13444886,0.195784,0.7434402,0.013345007,0.02490507,0.3686614,0.04263446,1.3165778,0.7778059,0.590778532,0.01255506,2.0023499,0.22390452,0.009884791,22.65141671,0.774369903,0.2407052,1.968156,NA,NA,NA,NA,NA,NA,NA,NA,NA,NA,NA,NA,NA,NA,NA,NA,NA,NA,NA,NA,NA,NA,NA,NA,NA
sa19601.06-step0,sa19601.06,HydStab,0.0125,DampHeat,0,0,0,NA,95.08,0.01,0.74,1.42,1.2,NA,NA,NA,66.22381,4.706073,4.095413,3.214951,1.5451512,0.380308835,NA,NA,NA,NA,NA,NA,3.498619,0.08420303,0.13975617,0.1998531,0.7438726,0.013266028,0.02556733,0.3656628,0.04392053,1.269407,0.7552508,0.594963475,0.01331791,1.915024,0.22495282,0.010201331,22.05132056,0.769644126,0.2445886,1.8577864,NA,NA,NA,NA,NA,NA,NA,NA,NA,NA,NA,NA,NA,NA,NA,NA,NA,NA,NA,NA,NA,NA,NA,NA,NA
sa19601.07-step0,sa19601.07,HydStab,0.0125,DampHeat,0,0,0,NA,95.07,0.01,0.76,1.44,1.3,NA,NA,NA,73.07581,5.145293,4.533423,3.527443,1.8459808,0.547676018,NA,NA,NA,NA,NA,NA,3.462019,0.08263366,0.13720325,0.1979383,0.739719,0.013159564,0.02501347,0.3652174,0.04326636,1.2711843,0.7543842,0.593449903,0.01295858,1.9163945,0.22480965,0.009970736,22.54694638,0.773561185,0.2437938,1.8700632,NA,NA,NA,NA,NA,NA,NA,NA,NA,NA,NA,NA,NA,NA,NA,NA,NA,NA,NA,NA,NA,NA,NA,NA,NA
sa19601.08-step0,sa19601.08,HydStab,0.0125,FreezeThaw,0,0,0,NA,95.02,0.02,0.74,1.42,2.4,NA,NA,NA,66.43649,4.688022,4.029696,3.259361,1.602099,0.415144914,NA,NA,NA,NA,NA,NA,3.657194,0.08577372,0.14171262,0.2043437,0.7537714,0.01350074,0.02552956,0.3677249,0.04423333,1.2812544,0.7565727,0.590493738,0.01341031,1.9329215,0.22466538,0.01001758,22.42711114,0.772626357,0.253344,1.8628843,NA,NA,NA,NA,NA,NA,NA,NA,NA,NA,NA,NA,NA,NA,NA,NA,NA,NA,NA,NA,NA,NA,NA,NA,NA
sa19601.09-step0,sa19601.09,HydStab,0.0125,FreezeThaw,0,0,0,NA,95.1,0,0.74,1.4,1.8,NA,NA,NA,66.49419,4.720319,4.081488,3.228639,1.6377955,0.429550077,NA,NA,NA,NA,NA,NA,3.429248,0.07306788,0.12336823,0.1828422,0.7311435,0.012664452,0.0236879,0.3728168,0.04056908,1.3966853,0.8141913,0.582945421,0.01151112,2.1623429,0.22299756,0.00941028,23.69722899,0.782158296,0.2268571,2.2221685,NA,NA,NA,NA,NA,NA,NA,NA,NA,NA,NA,NA,NA,NA,NA,NA,NA,NA,NA,NA,NA,NA,NA,NA,NA
sa19601.10-step0,sa19601.10,HydStab,0.0125,FreezeThaw,0,0,0,NA,95.04,0,0.76,1.43,1,NA,NA,NA,66.10674,4.758508,4.142349,3.238633,1.5789524,0.401874684,NA,NA,NA,NA,NA,NA,3.348604,0.07504636,0.12684239,0.1860881,0.7240807,0.012834118,0.02408643,0.3678058,0.04154907,1.3254717,0.7835114,0.59111892,0.0118474,2.0215865,0.22264778,0.009536174,23.34770527,0.779615836,0.2354007,2.0589577,NA,NA,NA,NA,NA,NA,NA,NA,NA,NA,NA,NA,NA,NA,NA,NA,NA,NA,NA,NA,NA,NA,NA,NA,NA
sa19601.11-step0,sa19601.11,HydStab,0.0125,FreezeThaw,0,0,0,NA,95.03,0,0.76,1.44,0.9,NA,NA,NA,66.06723,4.635873,4.016849,3.113384,1.5349398,0.337487113,NA,NA,NA,NA,NA,NA,3.489181,0.07504661,0.12710598,0.1875033,0.7434286,0.013196365,0.02402451,0.3758812,0.04170319,1.3947559,0.8109934,0.581459021,0.01168981,2.1443387,0.22317246,0.00942891,23.66895643,0.781954822,0.2308818,2.1723121,NA,NA,NA,NA,NA,NA,NA,NA,NA,NA,NA,NA,NA,NA,NA,NA,NA,NA,NA,NA,NA,NA,NA,NA,NA
sa19601.12-step0,sa19601.12,HydStab,0.0125,FreezeThaw,0,0,0,NA,95.05,0,0.76,1.44,0.9,NA,NA,NA,65.50437,4.518353,3.89578,3.020462,1.4249884,0.292041329,NA,NA,NA,NA,NA,NA,3.437607,0.08590785,0.14181675,0.2016882,0.7392599,0.013273578,0.02611961,0.3685296,0.04517238,1.2409004,0.7401955,0.59649872,0.01334268,1.8522741,0.22475228,0.010140617,22.16357052,0.77054309,0.2450552,1.8013344,NA,NA,NA,NA,NA,NA,NA,NA,NA,NA,NA,NA,NA,NA,NA,NA,NA,NA,NA,NA,NA,NA,NA,NA,NA
sa19601.13-step0,sa19601.13,HydStab,0.0125,FreezeThaw,0,0,0,NA,95.06,-0.01,0.77,1.45,1.2,NA,NA,NA,65.81035,4.632156,3.937084,3.125113,1.4763488,0.335293318,NA,NA,NA,NA,NA,NA,3.540826,0.07999857,0.13362131,0.1935664,0.7423934,0.013265922,0.02448384,0.3709815,0.04283528,1.3248816,0.7797217,0.588521797,0.01248994,2.0207312,0.22344787,0.009710604,23.01070768,0.777107657,0.2412446,1.9935521,NA,NA,NA,NA,NA,NA,NA,NA,NA,NA,NA,NA,NA,NA,NA,NA,NA,NA,NA,NA,NA,NA,NA,NA,NA
sa19601.14-step0,sa19601.14,HydStab,0.0125,FreezeThaw,0,0,0,NA,95.07,0,0.76,1.45,1.8,NA,NA,NA,69.62111,4.85486,4.084744,3.253818,1.6345569,0.438762859,NA,NA,NA,NA,NA,NA,3.686577,0.08921053,0.14687149,0.2070898,0.7566405,0.013516094,0.02578945,0.3698137,0.04514035,1.2656768,0.7482056,0.5911506,0.01401671,1.9018563,0.22581569,0.010117545,22.31921775,0.771778059,0.2566634,1.8160761,NA,NA,NA,NA,NA,NA,NA,NA,NA,NA,NA,NA,NA,NA,NA,NA,NA,NA,NA,NA,NA,NA,NA,NA,NA
sa19601.15-step0,sa19601.15,HydStab,0.0125,HotQUV,0,0,1.55,0,95.09,0.01,0.75,1.43,1,NA,NA,NA,70.39501,4.896263,4.284421,3.324121,1.6937505,0.462790634,NA,NA,NA,NA,NA,NA,4.036277,0.0948922,0.15542722,0.2184721,0.7931256,0.014300861,0.0264722,0.3787854,0.04622961,1.3048715,0.762255,0.584160969,0.01498866,1.9775195,0.22388215,0.010125587,22.11053542,0.77011923,0.2622832,1.8345277,NA,NA,NA,NA,NA,NA,NA,NA,NA,NA,NA,NA,NA,NA,NA,NA,NA,NA,NA,NA,NA,NA,NA,NA,NA
sa19601.16-step0,sa19601.16,HydStab,0.0125,HotQUV,0,0,1.55,0,95.05,0,0.77,1.45,0.9,NA,NA,NA,65.72626,4.630132,3.975254,3.130286,1.4941865,0.342797547,NA,NA,NA,NA,NA,NA,3.415815,0.07239819,0.12261756,0.182607,0.7307963,0.013060912,0.02336916,0.3706981,0.04015827,1.3906034,0.8068084,0.580185839,0.01116886,2.1539677,0.22088286,0.009489878,23.27562694,0.779084134,0.2274016,2.1968596,NA,NA,NA,NA,NA,NA,NA,NA,NA,NA,NA,NA,NA,NA,NA,NA,NA,NA,NA,NA,NA,NA,NA,NA,NA
sa19601.17-step0,sa19601.17,HydStab,0.0125,HotQUV,0,0,1.55,0,95.08,0.01,0.75,1.42,0.9,NA,NA,NA,65.20396,4.55561,4.004182,3.134033,1.4685348,0.321083098,NA,NA,NA,NA,NA,NA,3.735613,0.07994958,0.1338384,0.1947908,0.7630601,0.013641845,0.02462951,0.3774772,0.04244581,1.3873999,0.806504,0.581306082,0.01246023,2.137964,0.2243131,0.009603634,23.35710628,0.779684996,0.2417027,2.1013805,NA,NA,NA,NA,NA,NA,NA,NA,NA,NA,NA,NA,NA,NA,NA,NA,NA,NA,NA,NA,NA,NA,NA,NA,NA
sa19601.18-step0,sa19601.18,HydStab,0.0125,HotQUV,0,0,1.55,0,95.08,0.01,0.74,1.41,1.8,NA,NA,NA,66.01356,4.616924,4.001829,3.152396,1.5421142,0.38776754,NA,NA,NA,NA,NA,NA,3.41332,0.07162122,0.1226125,0.1818981,0.7298904,0.012910096,0.02359227,0.3725875,0.0405601,1.3919229,0.8093976,0.581496001,0.01126729,2.1563556,0.2227157,0.009447662,23.57363123,0.781265969,0.2258767,2.2081172,NA,NA,NA,NA,NA,NA,NA,NA,NA,NA,NA,NA,NA,NA,NA,NA,NA,NA,NA,NA,NA,NA,NA,NA,NA
sa19601.19-step0,sa19601.19,HydStab,0.0125,HotQUV,0,0,1.55,0,95.04,0,0.75,1.42,1.7,NA,NA,NA,75.19015,5.251263,4.598685,3.640114,1.9596958,0.631971577,NA,NA,NA,NA,NA,NA,3.396916,0.07241999,0.12350814,0.182585,0.7252682,0.013008441,0.02354849,0.368846,0.04045074,1.3619218,0.7964689,0.584812505,0.01121455,2.09351,0.22136628,0.009491175,23.32337988,0.77943668,0.2288586,2.1290138,NA,NA,NA,NA,NA,NA,NA,NA,NA,NA,NA,NA,NA,NA,NA,NA,NA,NA,NA,NA,NA,NA,NA,NA,NA
sa19601.20-step0,sa19601.20,HydStab,0.0125,HotQUV,0,0,1.55,0,95.04,0.01,0.76,1.44,1,NA,NA,NA,65.64639,4.588885,4.035788,3.14777,1.5100224,0.338504656,NA,NA,NA,NA,NA,NA,3.539808,0.0770393,0.13020265,0.190145,0.7465429,0.013354791,0.02445875,0.3757155,0.04206834,1.3716509,0.8038602,0.586053055,0.01206705,2.0984074,0.22314376,0.00963716,23.1545144,0.77818492,0.2354597,2.1028406,NA,NA,NA,NA,NA,NA,NA,NA,NA,NA,NA,NA,NA,NA,NA,NA,NA,NA,NA,NA,NA,NA,NA,NA,NA
sa19601.21-step0,sa19601.21,HydStab,0.0125,HotQUV,0,0,1.55,0,95.06,0.01,0.76,1.46,0.8,NA,NA,NA,65.61873,4.619662,3.90495,3.111926,1.490963,0.333892728,NA,NA,NA,NA,NA,NA,3.486944,0.07696615,0.13008279,0.1906789,0.7392577,0.01305448,0.02430538,0.3697236,0.04176442,1.3373305,0.7882083,0.58938931,0.01209456,2.0459202,0.22194757,0.009644362,23.01319362,0.777126369,0.2357705,2.0489564,NA,NA,NA,NA,NA,NA,NA,NA,NA,NA,NA,NA,NA,NA,NA,NA,NA,NA,NA,NA,NA,NA,NA,NA,NA
sa19601.22-step0,sa19601.22,HydStab,0.0125,CyclicQUV,0,0,1.55,0,95.05,0.01,0.75,1.43,1,NA,NA,NA,65.4012,4.708873,4.056766,3.173921,1.5349286,0.357388072,NA,NA,NA,NA,NA,NA,3.510062,0.07727725,0.13089074,0.1911046,0.7414309,0.013238018,0.02443476,0.3731716,0.04220741,1.3584901,0.7988684,0.588056107,0.01220449,2.0732087,0.22400956,0.009551884,23.4518719,0.780379737,0.2354424,2.0680207,NA,NA,NA,NA,NA,NA,NA,NA,NA,NA,NA,NA,NA,NA,NA,NA,NA,NA,NA,NA,NA,NA,NA,NA,NA
sa19601.23-step0,sa19601.23,HydStab,0.0125,CyclicQUV,0,0,1.55,0,95.02,0,0.77,1.46,1.1,NA,NA,NA,65.23529,4.65425,4.06627,3.148248,1.4846858,0.333519092,NA,NA,NA,NA,NA,NA,3.447101,0.07591091,0.12835475,0.187369,0.7397911,0.013136411,0.02435001,0.3760398,0.04133448,1.3761676,0.806804,0.586268707,0.01207602,2.1043515,0.22451798,0.009472322,23.70252827,0.782196392,0.231076,2.1281997,NA,NA,NA,NA,NA,NA,NA,NA,NA,NA,NA,NA,NA,NA,NA,NA,NA,NA,NA,NA,NA,NA,NA,NA,NA
sa19601.24-step0,sa19601.24,HydStab,0.0125,CyclicQUV,0,0,1.55,0,95.09,0,0.75,1.42,1,NA,NA,NA,65.31953,4.442809,3.896866,3.001367,1.4565365,0.344590465,NA,NA,NA,NA,NA,NA,3.525327,0.07955385,0.13288207,0.194442,0.7437424,0.013307465,0.02520171,0.3736725,0.04310279,1.3208957,0.7785868,0.589438515,0.0123737,1.9996877,0.22363261,0.009781022,22.86393078,0.775997302,0.2408978,1.9747893,NA,NA,NA,NA,NA,NA,NA,NA,NA,NA,NA,NA,NA,NA,NA,NA,NA,NA,NA,NA,NA,NA,NA,NA,NA
sa19601.25-step0,sa19601.25,HydStab,0.0125,CyclicQUV,0,0,1.55,0,95.05,0,0.77,1.45,1,NA,NA,NA,74.06789,5.166854,4.596933,3.622444,1.9202594,0.602174878,NA,NA,NA,NA,NA,NA,3.981822,0.09753765,0.15850399,0.2205857,0.7752014,0.013854049,0.02714999,0.3758652,0.04735261,1.2658931,0.7493692,0.591968785,0.01541622,1.9046189,0.22840433,0.010355432,22.05647529,0.769685562,0.2691139,1.7716084,NA,NA,NA,NA,NA,NA,NA,NA,NA,NA,NA,NA,NA,NA,NA,NA,NA,NA,NA,NA,NA,NA,NA,NA,NA
sa19601.26-step0,sa19601.26,HydStab,0.0125,CyclicQUV,0,0,1.55,0,95.07,0,0.76,1.45,0.8,NA,NA,NA,65.1229,4.627018,4.035185,3.172793,1.5302212,0.348691241,NA,NA,NA,NA,NA,NA,2.878785,0.08605189,0.14151967,0.1960653,0.6794902,0.013130646,0.0258011,0.3428777,0.04517287,1.1040797,0.6843028,0.619794749,0.01394185,1.6736352,0.22879056,0.010658641,21.4652656,0.764833866,0.2533845,1.6310121,NA,NA,NA,NA,NA,NA,NA,NA,NA,NA,NA,NA,NA,NA,NA,NA,NA,NA,NA,NA,NA,NA,NA,NA,NA
sa19601.27-step0,sa19601.27,HydStab,0.0125,CyclicQUV,0,0,1.55,0,95.01,0.01,0.76,1.44,2.9,NA,NA,NA,64.30798,4.435525,3.83174,2.991801,1.4414674,0.324483285,NA,NA,NA,NA,NA,NA,3.455394,0.0762799,0.12881506,0.187799,0.731082,0.01312778,0.02410632,0.3696513,0.04159686,1.3381322,0.7859697,0.587363266,0.0120805,2.038958,0.22189383,0.009613956,23.08038751,0.777630936,0.2341598,2.05718,NA,NA,NA,NA,NA,NA,NA,NA,NA,NA,NA,NA,NA,NA,NA,NA,NA,NA,NA,NA,NA,NA,NA,NA,NA
sa19601.28-step0,sa19601.28,HydStab,0.0125,CyclicQUV,0,0,1.55,0,94.64,0.02,0.78,1.49,0.8,NA,NA,NA,65.03919,4.721746,4.005625,3.17233,1.50223,0.335252827,NA,NA,NA,NA,NA,NA,3.457428,0.07610912,0.12784697,0.1877499,0.7361107,0.012912814,0.02391828,0.3723631,0.04181266,1.3687838,0.8007756,0.585027088,0.01201637,2.0886127,0.22414223,0.009676858,23.16270736,0.77824598,0.2329689,2.1126702,NA,NA,NA,NA,NA,NA,NA,NA,NA,NA,NA,NA,NA,NA,NA,NA,NA,NA,NA,NA,NA,NA,NA,NA,NA
sa19601.29-step0,sa19601.29,HydStab,0.0125,DampHeat,0,0,NA,NA,95.12,0,0.7,1.33,1.9,212.66667,183.33333,117.333333,NA,NA,NA,NA,NA,NA,NA,NA,NA,NA,NA,NA,3.28833,0.08264211,0.13655943,0.1965709,0.7112099,0.013266883,0.02507124,0.3581121,0.04384903,1.2255827,0.7348526,0.599594462,0.01300454,1.8471562,0.22301711,0.010277596,21.69934584,0.766779061,0.243291,1.8211879,15355.4,59669.36,427.3922,9967.219,130.3238,1061.6552,3742.579,1443.6529,16069.96,1203.7424,659.1075,156.07393,227.6184,169.9678,NA,15.165154,NA,NA,NA,NA,NA,NA,NA,NA,NA
sa19601.29-step0,sa19601.29,HydStab,0.0125,FreezeThaw,0,0,NA,NA,95.12,0,0.7,1.33,1.9,212.66667,183.33333,117.333333,NA,NA,NA,NA,NA,NA,NA,NA,NA,NA,NA,NA,3.28833,0.08264211,0.13655943,0.1965709,0.7112099,0.013266883,0.02507124,0.3581121,0.04384903,1.2255827,0.7348526,0.599594462,0.01300454,1.8471562,0.22301711,0.010277596,21.69934584,0.766779061,0.243291,1.8211879,15355.4,59669.36,427.3922,9967.219,130.3238,1061.6552,3742.579,1443.6529,16069.96,1203.7424,659.1075,156.07393,227.6184,169.9678,NA,15.165154,NA,NA,NA,NA,NA,NA,NA,NA,NA
sa19601.29-step0,sa19601.29,HydStab,0.0125,HotQUV,0,0,NA,0,95.12,0,0.7,1.33,1.9,212.66667,183.33333,117.333333,NA,NA,NA,NA,NA,NA,NA,NA,NA,NA,NA,NA,3.28833,0.08264211,0.13655943,0.1965709,0.7112099,0.013266883,0.02507124,0.3581121,0.04384903,1.2255827,0.7348526,0.599594462,0.01300454,1.8471562,0.22301711,0.010277596,21.69934584,0.766779061,0.243291,1.8211879,15355.4,59669.36,427.3922,9967.219,130.3238,1061.6552,3742.579,1443.6529,16069.96,1203.7424,659.1075,156.07393,227.6184,169.9678,NA,15.165154,NA,NA,NA,NA,NA,NA,NA,NA,NA
sa19601.29-step0,sa19601.29,HydStab,0.0125,CyclicQUV,0,0,NA,0,95.12,0,0.7,1.33,1.9,212.66667,183.33333,117.333333,NA,NA,NA,NA,NA,NA,NA,NA,NA,NA,NA,NA,3.28833,0.08264211,0.13655943,0.1965709,0.7112099,0.013266883,0.02507124,0.3581121,0.04384903,1.2255827,0.7348526,0.599594462,0.01300454,1.8471562,0.22301711,0.010277596,21.69934584,0.766779061,0.243291,1.8211879,15355.4,59669.36,427.3922,9967.219,130.3238,1061.6552,3742.579,1443.6529,16069.96,1203.7424,659.1075,156.07393,227.6184,169.9678,NA,15.165154,NA,NA,NA,NA,NA,NA,NA,NA,NA
sa19601.01-step1,sa19601.01,HydStab,0.0125,DampHeat,168,1,0,NA,94.21,-0.03,0.74,1.39,3.2,218,181.66667,116.666667,96.53722,6.766624,5.926626,4.70637,2.6241613,0.970037026,NA,NA,NA,NA,NA,NA,3.422008,0.08538364,0.14192109,0.1998009,0.7379764,0.013150252,0.02627567,0.3541098,0.04334996,1.2152854,0.7481727,0.615635389,0.01389798,1.8530556,0.23224407,0.010171606,22.83258612,0.775758747,0.2420149,1.7840044,15009.99,58719.5,413.659,9639.235,134.1045,1031.4816,3697.562,1423.6359,16048.24,1179.9555,690.1613,149.57704,220.9676,172.53566,NA,NA,NA,NA,NA,NA,NA,NA,NA,NA,NA
sa19601.02-step1,sa19601.02,HydStab,0.0125,DampHeat,168,1,0,NA,95.02,-0.01,0.76,1.44,2.1,NA,NA,NA,91.09192,6.72294,5.922566,4.621836,2.5391299,0.908027704,NA,NA,NA,NA,NA,NA,3.484417,0.08735044,0.14307833,0.2010001,0.7440199,0.013205848,0.02642275,0.3556912,0.04350996,1.2261796,0.7519856,0.613275249,0.01409446,1.8651372,0.23167296,0.010225261,22.65692387,0.774412374,0.2421972,1.7875801,NA,NA,NA,NA,NA,NA,NA,NA,NA,NA,NA,NA,NA,NA,NA,NA,NA,NA,NA,NA,NA,NA,NA,NA,NA
sa19601.03-step1,sa19601.03,HydStab,0.0125,DampHeat,168,1,0,NA,94.96,0,0.77,1.46,2.8,NA,NA,NA,90.97297,6.68899,5.969481,4.618752,2.5849847,0.909088962,NA,NA,NA,NA,NA,NA,3.649026,0.09456294,0.15217777,0.2104325,0.7587907,0.013622532,0.0268736,0.3615969,0.04530303,1.2308223,0.7504249,0.609693942,0.01540454,1.8689113,0.23724941,0.010525924,22.53953287,0.773503576,0.248485,1.7558906,NA,NA,NA,NA,NA,NA,NA,NA,NA,NA,NA,NA,NA,NA,NA,NA,NA,NA,NA,NA,NA,NA,NA,NA,NA
sa19601.04-step1,sa19601.04,HydStab,0.0125,DampHeat,168,1,0,NA,95.04,-0.02,0.76,1.43,2,NA,NA,NA,91.05045,6.608204,5.833731,4.60445,2.566548,0.882492399,NA,NA,NA,NA,NA,NA,3.659099,0.10394358,0.16558143,0.2226088,0.7480609,0.013389687,0.02809612,0.3529051,0.04741832,1.1544205,0.7040636,0.609884873,0.0167408,1.7377277,0.23411533,0.010992652,21.29743851,0.76341914,0.2611341,1.5935602,NA,NA,NA,NA,NA,NA,NA,NA,NA,NA,NA,NA,NA,NA,NA,NA,NA,NA,NA,NA,NA,NA,NA,NA,NA
sa19601.05-step1,sa19601.05,HydStab,0.0125,DampHeat,168,1,0,NA,95,0,0.78,1.48,3.3,NA,NA,NA,94.04355,6.808033,6.02208,4.693901,2.6580229,0.974183982,NA,NA,NA,NA,NA,NA,3.731676,0.1027505,0.16423448,0.2214151,0.7594494,0.01357756,0.02809603,0.3582205,0.04771442,1.1810423,0.7203566,0.609932938,0.0166045,1.790731,0.2356249,0.010913241,21.59073551,0.765880532,0.2649092,1.6491392,NA,NA,NA,NA,NA,NA,NA,NA,NA,NA,NA,NA,NA,NA,NA,NA,NA,NA,NA,NA,NA,NA,NA,NA,NA
sa19601.06-step1,sa19601.06,HydStab,0.0125,DampHeat,168,1,0,NA,94.97,-0.01,0.8,1.52,2.8,NA,NA,NA,85.63584,6.580175,5.741904,4.47824,2.4199517,0.790926371,NA,NA,NA,NA,NA,NA,3.400117,0.08999433,0.14687644,0.2067915,0.7313056,0.013213498,0.02663183,0.3492621,0.04403336,1.1737849,0.7207067,0.614002361,0.01424453,1.7912308,0.22929275,0.010430905,21.98205717,0.7690859,0.2491746,1.6949803,NA,NA,NA,NA,NA,NA,NA,NA,NA,NA,NA,NA,NA,NA,NA,NA,NA,NA,NA,NA,NA,NA,NA,NA,NA
sa19601.07-step1,sa19601.07,HydStab,0.0125,DampHeat,168,1,0,NA,95.01,-0.01,0.78,1.48,1.9,NA,NA,NA,94.26311,6.784469,5.887527,4.708414,2.6074827,0.948875536,NA,NA,NA,NA,NA,NA,3.668041,0.0972549,0.15713046,0.2173813,0.7535871,0.013505647,0.02773375,0.3529071,0.0461346,1.1716988,0.7084104,0.604601114,0.01542635,1.7759664,0.22800695,0.010894872,20.92791453,0.760243371,0.2642172,1.6379122,NA,NA,NA,NA,NA,NA,NA,NA,NA,NA,NA,NA,NA,NA,NA,NA,NA,NA,NA,NA,NA,NA,NA,NA,NA
sa19601.08-step1,sa19601.08,HydStab,0.0125,FreezeThaw,168,1,0,NA,95.03,0.01,0.8,1.53,2.4,213.33333,180.66667,116.666667,97.42154,6.07954,5.322343,4.273402,2.4655821,0.953380638,NA,NA,NA,NA,NA,NA,3.602293,0.08457887,0.14007255,0.2002016,0.7540228,0.01328257,0.02562302,0.3617354,0.0445111,1.2744763,0.7682374,0.602786729,0.01360745,1.9346155,0.2275285,0.010124284,22.47353986,0.772989459,0.2376928,1.8680742,14827.36,57058.06,397.3553,9365.773,124.1915,1016.9785,3561.561,1357.9389,15434.86,1160.3959,671.2589,148.57959,216.3891,170.01964,NA,NA,NA,NA,NA,NA,NA,NA,NA,NA,NA
sa19601.09-step1,sa19601.09,HydStab,0.0125,FreezeThaw,168,1,0,NA,94.91,0,0.8,1.53,6.3,NA,NA,NA,88.8928,6.000201,5.255239,4.098896,2.2870971,0.811788566,NA,NA,NA,NA,NA,NA,3.312486,0.08290609,0.13796762,0.197749,0.7298892,0.013022357,0.02515926,0.3539645,0.04397428,1.2205221,0.7434039,0.6090868,0.0132127,1.8514998,0.22653046,0.010272714,22.05166619,0.769646904,0.2367441,1.7966782,NA,NA,NA,NA,NA,NA,NA,NA,NA,NA,NA,NA,NA,NA,NA,NA,NA,NA,NA,NA,NA,NA,NA,NA,NA
sa19601.10-step1,sa19601.10,HydStab,0.0125,FreezeThaw,168,1,0,NA,95.09,0.01,0.77,1.46,1.5,NA,NA,NA,98.59112,6.153677,5.460381,4.413225,2.5498773,1.017453879,NA,NA,NA,NA,NA,NA,3.56854,0.10174456,0.16325852,0.2206244,0.7511927,0.013221962,0.0273557,0.3557533,0.04903942,1.155737,0.7057807,0.610675872,0.01659508,1.7426412,0.23247792,0.010891415,21.34506122,0.76382231,0.254298,1.5966556,NA,NA,NA,NA,NA,NA,NA,NA,NA,NA,NA,NA,NA,NA,NA,NA,NA,NA,NA,NA,NA,NA,NA,NA,NA
sa19601.11-step1,sa19601.11,HydStab,0.0125,FreezeThaw,168,1,0,NA,95.16,-0.01,0.71,1.34,1.6,NA,NA,NA,99.09585,6.336933,5.6281,4.421342,2.5453499,1.02959425,NA,NA,NA,NA,NA,NA,3.733985,0.09085178,0.14913162,0.2103488,0.763413,0.013295487,0.0261307,0.3615371,0.04573272,1.2462459,0.7488764,0.600905808,0.01470849,1.8761233,0.22434295,0.009835169,22.81027911,0.775588665,0.2469816,1.7560004,NA,NA,NA,NA,NA,NA,NA,NA,NA,NA,NA,NA,NA,NA,NA,NA,NA,NA,NA,NA,NA,NA,NA,NA,NA
sa19601.12-step1,sa19601.12,HydStab,0.0125,FreezeThaw,168,1,0,NA,95.08,0.01,0.75,1.44,1.4,NA,NA,NA,93.00067,6.273286,5.394373,4.306175,2.4185185,0.866063335,NA,NA,NA,NA,NA,NA,3.390058,0.08809792,0.14447082,0.204566,0.7335176,0.013037102,0.02606694,0.3537337,0.04548658,1.1961926,0.7294591,0.609817432,0.01419096,1.8067767,0.22461011,0.009970232,22.52807257,0.773414462,0.2426519,1.7327097,NA,NA,NA,NA,NA,NA,NA,NA,NA,NA,NA,NA,NA,NA,NA,NA,NA,NA,NA,NA,NA,NA,NA,NA,NA
sa19601.13-step1,sa19601.13,HydStab,0.0125,FreezeThaw,168,1,0,NA,95.11,0,0.76,1.43,1.6,NA,NA,NA,97.52038,6.095004,5.278313,4.27276,2.4554279,0.909679257,NA,NA,NA,NA,NA,NA,3.745075,0.10345172,0.1658768,0.2265244,0.7645044,0.013520011,0.02727879,0.3606295,0.04943482,1.1820237,0.7156532,0.60544742,0.01726045,1.769485,0.22853924,0.010510146,21.74463038,0.767151665,0.2587372,1.6134659,NA,NA,NA,NA,NA,NA,NA,NA,NA,NA,NA,NA,NA,NA,NA,NA,NA,NA,NA,NA,NA,NA,NA,NA,NA
sa19601.14-step1,sa19601.14,HydStab,0.0125,FreezeThaw,168,1,0,NA,95.05,0.01,0.79,1.51,2.7,NA,NA,NA,97.98269,6.113653,5.463294,4.326188,2.4683728,0.945983237,NA,NA,NA,NA,NA,NA,3.261903,0.08235013,0.1359815,0.1956914,0.7209268,0.012985767,0.02522566,0.3484014,0.04386293,1.2038023,0.7341353,0.609847065,0.01295275,1.8207452,0.22325837,0.010198475,21.89134846,0.768350733,0.2370677,1.7749477,NA,NA,NA,NA,NA,NA,NA,NA,NA,NA,NA,NA,NA,NA,NA,NA,NA,NA,NA,NA,NA,NA,NA,NA,NA
sa19601.15-step1,sa19601.15,HydStab,0.0125,HotQUV,168,1,1.55,36.6828,95.34,-0.38,1.58,2.72,3.3,197.66667,177.33333,115,51.48228,26.47361,25.506014,20.214526,7.1329746,3.444012711,-0.51557486,0.5882143,0.5785162,0.4604448,0.14827723,0.0812703,3.069194,0.07519248,0.11336626,0.1699176,0.6607191,0.00731565,0.01998016,0.2985961,0.03291741,1.0351647,0.7082534,0.684193926,0.01977396,1.7217043,0.20476922,0.009448216,21.67279199,0.76656002,0.3411924,1.933541,15483.48,60964.48,446.0062,9768.551,133.4391,1003.4486,3707.422,1458.1653,15172.51,1106.8125,632.8752,NA,NA,NA,463.2565,120.928955,NA,NA,NA,NA,NA,NA,NA,NA,NA
sa19601.16-step1,sa19601.16,HydStab,0.0125,HotQUV,168,1,1.55,36.6828,95.39,-0.39,1.6,2.73,1.1,NA,NA,NA,58.93237,28.186115,26.828627,21.126928,7.6597027,3.755274809,-0.18520651,0.6421534,0.6229997,0.4906016,0.16807649,0.09302663,3.028295,0.07357298,0.11186971,0.1713907,0.6650645,0.00792157,0.0195685,0.2933643,0.03203127,1.0175576,0.7015003,0.689396158,0.01930534,1.7234522,0.20203586,0.009488934,21.29173414,0.763370755,0.3448854,1.9546981,NA,NA,NA,NA,NA,NA,NA,NA,NA,NA,NA,NA,NA,NA,NA,NA,NA,NA,NA,NA,NA,NA,NA,NA,NA
sa19601.17-step1,sa19601.17,HydStab,0.0125,HotQUV,168,1,1.55,36.6828,95.32,-0.39,1.66,2.85,1.9,NA,NA,NA,59.11815,29.210912,27.808861,21.848945,7.8462507,3.829767227,-0.16590355,0.6721216,0.648933,0.5101822,0.17386121,0.0956493,3.11557,0.08096004,0.11986189,0.1763903,0.6712867,0.006606321,0.02063697,0.2988894,0.03467139,0.9984001,0.6853066,0.686404779,0.0221816,1.6542234,0.20668141,0.009550728,21.64038281,0.76629212,0.3514716,1.8494764,NA,NA,NA,NA,NA,NA,NA,NA,NA,NA,NA,NA,NA,NA,NA,NA,NA,NA,NA,NA,NA,NA,NA,NA,NA
sa19601.18-step1,sa19601.18,HydStab,0.0125,HotQUV,168,1,1.55,36.6828,95.33,-0.41,1.65,2.82,2.7,NA,NA,NA,59.65877,28.851399,27.47225,21.694423,7.9816132,3.935142682,-0.17323635,0.6606495,0.6398209,0.5054693,0.17554546,0.09670405,2.948327,0.07865451,0.11682912,0.1734655,0.6492986,0.006618678,0.02048765,0.2878288,0.03296895,0.9607002,0.6658695,0.693108526,0.02144266,1.602217,0.20315468,0.009595031,21.17290502,0.762358313,0.3530779,1.8174173,NA,NA,NA,NA,NA,NA,NA,NA,NA,NA,NA,NA,NA,NA,NA,NA,NA,NA,NA,NA,NA,NA,NA,NA,NA
sa19601.19-step1,sa19601.19,HydStab,0.0125,HotQUV,168,1,1.55,36.6828,95.28,-0.39,1.64,2.82,2.3,NA,NA,NA,59.15693,28.705922,27.365952,21.619197,7.753218,3.760171165,-0.43707723,0.6393912,0.6206524,0.490123,0.15793566,0.08527701,3.2605,0.07590907,0.11537346,0.175408,0.6898421,0.008206123,0.02016831,0.3078761,0.03337867,1.0698707,0.7295745,0.681927732,0.02016965,1.7902764,0.20273166,0.009250482,21.91579423,0.768549319,0.352278,2.014762,NA,NA,NA,NA,NA,NA,NA,NA,NA,NA,NA,NA,NA,NA,NA,NA,NA,NA,NA,NA,NA,NA,NA,NA,NA
sa19601.20-step1,sa19601.20,HydStab,0.0125,HotQUV,168,1,1.55,36.6828,95.28,-0.41,1.64,2.8,1.6,NA,NA,NA,59.59153,29.129357,27.657902,21.794758,7.8541457,3.837243818,-0.16505992,0.6689913,0.6439561,0.5083306,0.17294545,0.09537819,3.092497,0.07492341,0.11326818,0.1720775,0.6654427,0.007631043,0.01983555,0.2977212,0.03229795,1.0183534,0.7004599,0.687835775,0.02020887,1.7091388,0.20103497,0.009366484,21.46322676,0.764816781,0.3553254,1.9399469,NA,NA,NA,NA,NA,NA,NA,NA,NA,NA,NA,NA,NA,NA,NA,NA,NA,NA,NA,NA,NA,NA,NA,NA,NA
sa19601.21-step1,sa19601.21,HydStab,0.0125,HotQUV,168,1,1.55,36.6828,95.36,-0.38,1.54,2.64,1.8,NA,NA,NA,61.50757,28.210408,26.906652,21.190993,7.6299996,3.772903152,-0.11207321,0.643101,0.6270432,0.4928486,0.16735463,0.09374994,3.254976,0.07746252,0.11801279,0.178075,0.6822098,0.008317275,0.02031567,0.311355,0.03480183,1.0643705,0.7171945,0.673820347,0.0191538,1.7460684,0.20356013,0.009633567,21.1302968,0.761993171,0.3374376,1.9048114,NA,NA,NA,NA,NA,NA,NA,NA,NA,NA,NA,NA,NA,NA,NA,NA,NA,NA,NA,NA,NA,NA,NA,NA,NA
sa19601.22-step1,sa19601.22,HydStab,0.0125,CyclicQUV,168,1,1.55,24.4552,95.36,-0.25,1.27,2.22,2.5,206.33333,182,115,51.28462,20.18552,19.268255,15.083137,5.4260667,2.504474356,-0.57724248,0.6328571,0.6220144,0.4869809,0.1591129,0.08779671,3.237558,0.08332563,0.12862114,0.1899357,0.7048831,0.010413024,0.02359107,0.3163627,0.03893242,1.0617092,0.7276091,0.685318635,0.01711122,1.7066817,0.21709098,0.010124228,21.44271939,0.764644794,0.3015806,1.7435896,27302.82,106317.65,795.393,17204.487,129.3888,1000.2165,3635.989,1406.7593,15514.88,1139.0219,686.0373,NA,NA,NA,421.8239,96.664619,NA,NA,NA,NA,NA,NA,NA,NA,NA
sa19601.23-step1,sa19601.23,HydStab,0.0125,CyclicQUV,168,1,1.55,24.4552,95.29,-0.26,1.34,2.33,3.7,NA,NA,NA,55.37396,20.898865,19.795537,15.53425,5.8181594,2.696868008,-0.40324081,0.6642602,0.643187,0.5064772,0.17720049,0.09663993,3.301694,0.08332499,0.12751018,0.1860366,0.7092826,0.009230444,0.02341554,0.3159019,0.03803842,1.0720718,0.7437127,0.693715384,0.01821302,1.760464,0.21989198,0.009500948,23.14421466,0.77810811,0.3217404,1.810811,NA,NA,NA,NA,NA,NA,NA,NA,NA,NA,NA,NA,NA,NA,NA,NA,NA,NA,NA,NA,NA,NA,NA,NA,NA
sa19601.24-step1,sa19601.24,HydStab,0.0125,CyclicQUV,168,1,1.55,24.4552,95.31,-0.27,1.31,2.28,4.7,NA,NA,NA,57.33597,20.759077,19.739201,15.373457,5.7331486,2.687016243,-0.32645618,0.6671901,0.6478104,0.5059083,0.17487537,0.09578436,3.376505,0.08601193,0.13190704,0.1911206,0.7166285,0.009831938,0.02381246,0.3189571,0.03937883,1.0772343,0.7351843,0.682473906,0.01838852,1.7388249,0.21942391,0.009558588,22.95568237,0.776692687,0.3214996,1.7577738,NA,NA,NA,NA,NA,NA,NA,NA,NA,NA,NA,NA,NA,NA,NA,NA,NA,NA,NA,NA,NA,NA,NA,NA,NA
sa19601.25-step1,sa19601.25,HydStab,0.0125,CyclicQUV,168,1,1.55,24.4552,95.4,-0.3,1.31,2.26,3.3,NA,NA,NA,58.89666,21.59902,20.485951,16.226885,6.1671109,2.948227629,-0.6203683,0.6719293,0.6497194,0.5154095,0.17365842,0.09593268,3.257299,0.08057412,0.1247667,0.1862584,0.7023226,0.009638599,0.02296036,0.3094619,0.03639677,1.059808,0.7403392,0.698559739,0.01726893,1.7425665,0.21814338,0.009413323,23.17389725,0.778329322,0.316272,1.8146,NA,NA,NA,NA,NA,NA,NA,NA,NA,NA,NA,NA,NA,NA,NA,NA,NA,NA,NA,NA,NA,NA,NA,NA,NA
sa19601.26-step1,sa19601.26,HydStab,0.0125,CyclicQUV,168,1,1.55,24.4552,95.26,-0.28,1.33,2.31,1.9,NA,NA,NA,61.09643,22.285677,21.232439,16.605841,6.2169984,3.020928763,-0.16464654,0.722082,0.7032145,0.5492921,0.19164747,0.10927072,3.859649,0.11049009,0.16439647,0.2268046,0.7574785,0.010426163,0.02622957,0.3262572,0.04556007,1.03515,0.6880018,0.664639714,0.02294595,1.6640889,0.22237311,0.011070099,20.0877255,0.752695298,0.3293615,1.5348101,NA,NA,NA,NA,NA,NA,NA,NA,NA,NA,NA,NA,NA,NA,NA,NA,NA,NA,NA,NA,NA,NA,NA,NA,NA
sa19601.27-step1,sa19601.27,HydStab,0.0125,CyclicQUV,168,1,1.55,24.4552,95.24,-0.31,1.41,2.45,4.6,NA,NA,NA,59.14615,22.532155,21.452865,16.95229,6.4606212,3.179894494,-0.21107298,0.7399911,0.7205472,0.5708598,0.20523871,0.1167609,3.36212,0.0894273,0.13541318,0.1968316,0.7164804,0.009297241,0.023859,0.3105037,0.03831366,1.0348902,0.7182064,0.693992851,0.01949885,1.6801849,0.22070532,0.009901949,22.28907865,0.771539962,0.3300451,1.7236618,NA,NA,NA,NA,NA,NA,NA,NA,NA,NA,NA,NA,NA,NA,NA,NA,NA,NA,NA,NA,NA,NA,NA,NA,NA
sa19601.28-step1,sa19601.28,HydStab,0.0125,CyclicQUV,168,1,1.55,24.4552,95.17,-0.28,1.39,2.43,2.4,NA,NA,NA,61.17404,22.425776,21.244751,16.620064,6.2692349,3.029839886,-0.15805044,0.7239372,0.7049268,0.5498926,0.19492808,0.11018463,3.303901,0.08225945,0.12744757,0.1903116,0.7090326,0.00999723,0.02391713,0.3157944,0.03795742,1.0680799,0.7319649,0.685309123,0.01713183,1.7283485,0.21820127,0.010003903,21.81161393,0.767700631,0.3104931,1.7645207,NA,NA,NA,NA,NA,NA,NA,NA,NA,NA,NA,NA,NA,NA,NA,NA,NA,NA,NA,NA,NA,NA,NA,NA,NA
sa19601.02-step2,sa19601.02,HydStab,0.0125,DampHeat,336,2,0,NA,94.97,0,0.82,1.55,3.1,213,179.66667,113,84.08006,6.883982,6.018192,4.693912,2.5467077,0.855669348,NA,NA,NA,NA,NA,NA,3.891078,0.09622003,0.15753276,0.2203261,0.776853,0.013509542,0.02722234,0.3732701,0.0476984,1.2531748,0.7551537,0.602592472,0.01600425,1.8931377,0.23363247,0.010599546,22.04174311,0.769567097,0.2661725,1.741901,14482.19,55452.53,390.4859,8784.351,136.6664,1069.4247,3827.892,1466.3316,15727.42,1177.0241,617.8071,142.99442,208.2013,164.22317,NA,NA,NA,NA,NA,NA,NA,NA,NA,NA,NA
sa19601.03-step2,sa19601.03,HydStab,0.0125,DampHeat,336,2,0,NA,95.04,-0.01,0.82,1.54,3.1,NA,NA,NA,91.52432,6.95742,6.177725,4.778812,2.6667187,0.948959325,NA,NA,NA,NA,NA,NA,3.719519,0.08827014,0.14460296,0.2073242,0.7604232,0.013148068,0.0262361,0.3692119,0.04525372,1.2652536,0.7628455,0.602919051,0.01426056,1.9174581,0.23105371,0.010330664,22.36581405,0.772145192,0.2542587,1.8055776,NA,NA,NA,NA,NA,NA,NA,NA,NA,NA,NA,NA,NA,NA,NA,NA,NA,NA,NA,NA,NA,NA,NA,NA,NA
sa19601.04-step2,sa19601.04,HydStab,0.0125,DampHeat,336,2,0,NA,95.06,-0.02,0.81,1.53,2.6,NA,NA,NA,95.27676,7.075317,6.153535,4.869735,2.7182198,1.007926231,NA,NA,NA,NA,NA,NA,3.823067,0.09514207,0.15424775,0.2146459,0.7734709,0.013399808,0.02752369,0.3735909,0.04768382,1.2598628,0.7636719,0.606154813,0.01586197,1.9064361,0.23882379,0.010510984,22.72135416,0.774908077,0.2593414,1.7763998,NA,NA,NA,NA,NA,NA,NA,NA,NA,NA,NA,NA,NA,NA,NA,NA,NA,NA,NA,NA,NA,NA,NA,NA,NA
sa19601.05-step2,sa19601.05,HydStab,0.0125,DampHeat,336,2,0,NA,95.04,-0.01,0.83,1.57,4,NA,NA,NA,87.29353,6.993468,6.145377,4.782585,2.586649,0.876183167,NA,NA,NA,NA,NA,NA,3.526534,0.09530264,0.15307106,0.2121914,0.7414745,0.013188116,0.0269298,0.3588617,0.04745916,1.1826878,0.7225987,0.610980091,0.01544354,1.7895378,0.23364611,0.010801966,21.62996162,0.766205846,0.2592339,1.6665353,NA,NA,NA,NA,NA,NA,NA,NA,NA,NA,NA,NA,NA,NA,NA,NA,NA,NA,NA,NA,NA,NA,NA,NA,NA
sa19601.06-step2,sa19601.06,HydStab,0.0125,DampHeat,336,2,0,NA,95.05,0,0.8,1.52,3.1,NA,NA,NA,91.42409,7.046543,6.038803,4.826304,2.6359406,0.929409901,NA,NA,NA,NA,NA,NA,3.664533,0.10127477,0.16340369,0.2201161,0.7567728,0.0131992,0.02787952,0.364071,0.05000031,1.1900016,0.7272835,0.611161783,0.01691005,1.798754,0.23778031,0.01078514,22.04703045,0.769609628,0.2621791,1.6524927,NA,NA,NA,NA,NA,NA,NA,NA,NA,NA,NA,NA,NA,NA,NA,NA,NA,NA,NA,NA,NA,NA,NA,NA,NA
sa19601.07-step2,sa19601.07,HydStab,0.0125,DampHeat,336,2,0,NA,95.04,-0.01,0.81,1.52,2.5,NA,NA,NA,96.61249,7.156029,6.216084,4.915045,2.7341269,1.029710563,NA,NA,NA,NA,NA,NA,3.705131,0.10044153,0.16157063,0.220871,0.7614501,0.013226724,0.02769762,0.3653393,0.04935604,1.1931625,0.7226164,0.605631169,0.01671013,1.7906641,0.23299643,0.010916529,21.34345358,0.763808722,0.2592544,1.6340225,NA,NA,NA,NA,NA,NA,NA,NA,NA,NA,NA,NA,NA,NA,NA,NA,NA,NA,NA,NA,NA,NA,NA,NA,NA
sa19601.09-step2,sa19601.09,HydStab,0.0125,FreezeThaw,336,2,0,NA,95.08,0,0.79,1.49,1.3,219,182.66667,116.333333,94.27415,6.140153,5.318681,4.244103,2.4582446,0.859806613,NA,NA,NA,NA,NA,NA,3.770994,0.08706974,0.14310443,0.2043403,0.7664622,0.013495467,0.02616314,0.3775002,0.04573558,1.3175575,0.7871102,0.597401024,0.01438979,2.0011559,0.2343121,0.010290519,22.76970676,0.775278655,0.2473132,1.9019968,15097.75,59202.76,432.9235,9710.671,130.976,999.8684,3602.95,1382.8126,15433.73,1152.3403,652.0763,155.00374,231.6972,178.43697,NA,NA,NA,NA,NA,NA,NA,NA,NA,NA,NA
sa19601.10-step2,sa19601.10,HydStab,0.0125,FreezeThaw,336,2,0,NA,95.08,-0.02,0.77,1.45,1.4,NA,NA,NA,98.8989,6.328888,5.63083,4.45638,2.5810978,1.004166886,NA,NA,NA,NA,NA,NA,3.782025,0.09603317,0.15408243,0.2163704,0.7640357,0.013683559,0.02661605,0.3720011,0.04757152,1.2476687,0.7509716,0.601899847,0.01585222,1.8878116,0.23252027,0.010590812,21.95490487,0.768866329,0.2608705,1.7563332,NA,NA,NA,NA,NA,NA,NA,NA,NA,NA,NA,NA,NA,NA,NA,NA,NA,NA,NA,NA,NA,NA,NA,NA,NA
sa19601.11-step2,sa19601.11,HydStab,0.0125,FreezeThaw,336,2,0,NA,95.06,-0.01,0.78,1.47,1.3,NA,NA,NA,99.29434,6.343997,5.547851,4.512279,2.603997,0.982593224,NA,NA,NA,NA,NA,NA,3.776153,0.09741374,0.15701943,0.2192668,0.7638605,0.013840393,0.02700525,0.3718823,0.0480802,1.2338694,0.7410104,0.600558211,0.01583105,1.8563539,0.23045964,0.010561149,21.82145522,0.767781067,0.2630235,1.7193431,NA,NA,NA,NA,NA,NA,NA,NA,NA,NA,NA,NA,NA,NA,NA,NA,NA,NA,NA,NA,NA,NA,NA,NA,NA
sa19601.12-step2,sa19601.12,HydStab,0.0125,FreezeThaw,336,2,0,NA,95.03,-0.01,0.79,1.49,1.7,NA,NA,NA,98.46237,6.395064,5.623415,4.436794,2.5217859,0.97279409,NA,NA,NA,NA,NA,NA,3.785975,0.0885516,0.14631551,0.2072048,0.7603854,0.013562887,0.02605268,0.3728475,0.04573026,1.2936181,0.7727342,0.597343374,0.01416738,1.9652379,0.22757114,0.010260262,22.17985662,0.770672937,0.2523192,1.8515428,NA,NA,NA,NA,NA,NA,NA,NA,NA,NA,NA,NA,NA,NA,NA,NA,NA,NA,NA,NA,NA,NA,NA,NA,NA
sa19601.13-step2,sa19601.13,HydStab,0.0125,FreezeThaw,336,2,0,NA,95.05,-0.01,0.78,1.47,1.8,NA,NA,NA,88.67663,6.076344,5.329234,4.13274,2.3107954,0.754457043,NA,NA,NA,NA,NA,NA,3.530129,0.11564095,0.1786727,0.23344895,0.7271031,0.013506641,0.02853427,0.3603521,0.05435187,1.1150261,0.6742544,0.604698312,0.0190357,1.6792587,0.23593056,0.012052255,19.57563626,0.747857132,0.278212,1.4747932,NA,NA,NA,NA,NA,NA,NA,NA,NA,NA,NA,NA,NA,NA,NA,NA,NA,NA,NA,NA,NA,NA,NA,NA,NA
sa19601.14-step2,sa19601.14,HydStab,0.0125,FreezeThaw,336,2,0,NA,95.05,0,0.79,1.5,2,NA,NA,NA,98.76409,6.241987,5.476382,4.422156,2.5168236,0.95992876,NA,NA,NA,NA,NA,NA,3.800251,0.09358777,0.15176387,0.2150531,0.7662474,0.013961992,0.02667242,0.371931,0.0468183,1.2531344,0.7493303,0.597964831,0.0149214,1.8802755,0.225231,0.010407152,21.64194392,0.766305038,0.256727,1.7480831,NA,NA,NA,NA,NA,NA,NA,NA,NA,NA,NA,NA,NA,NA,NA,NA,NA,NA,NA,NA,NA,NA,NA,NA,NA
sa19601.16-step2,sa19601.16,HydStab,0.0125,HotQUV,336,2,1.55,73.3656,95.08,-0.65,2.35,3.96,1.4,211,179.33333,116,63.93793,38.062999,36.439998,29.474277,11.1836741,5.75321949,-0.02437557,0.4557022,0.4425063,0.3590783,0.13207126,0.07374603,3.183464,0.0786379,0.11084256,0.1752632,0.664496,0.007693204,0.02108638,0.2560467,0.027024029,0.8552975,0.6281261,0.734394874,0.02749494,1.5916336,0.18324733,0.009041588,20.26716214,0.754346962,0.4345466,2.0033494,15005.03,59365.86,433.2677,8990.41,150.7375,1036.3358,3801.212,1500.1272,14901.66,1014.1694,595.417,NA,NA,NA,440.0069,170.806061,NA,NA,NA,NA,NA,NA,NA,NA,NA
sa19601.17-step2,sa19601.17,HydStab,0.0125,HotQUV,336,2,1.55,73.3656,95.11,-0.67,2.44,4.12,1.7,NA,NA,NA,68.88551,40.010972,38.266359,30.82182,11.5453165,5.988962546,0.05018098,0.4832696,0.467006,0.3773947,0.13735022,0.07725527,3.130835,0.08374522,0.11899207,0.178514,0.6269878,0.006125166,0.02014728,0.2381667,0.028441927,0.7767237,0.5539342,0.71316763,0.02907032,1.4216289,0.17749046,0.009727166,18.24688301,0.73437312,0.4431239,1.7688429,NA,NA,NA,NA,NA,NA,NA,NA,NA,NA,NA,NA,NA,NA,NA,NA,NA,NA,NA,NA,NA,NA,NA,NA,NA
sa19601.18-step2,sa19601.18,HydStab,0.0125,HotQUV,336,2,1.55,73.3656,95.11,-0.7,2.54,4.28,2.5,NA,NA,NA,70.28164,40.539044,38.780269,31.152379,11.9385543,6.273227568,0.05817548,0.4896317,0.4740429,0.38165,0.14170729,0.08022098,3.302516,0.08391965,0.1172724,0.181107,0.6757347,0.007964231,0.02153756,0.2528124,0.027717967,0.8303594,0.6053631,0.729037451,0.02950953,1.5474611,0.17933038,0.009134207,19.63283512,0.748406912,0.4426732,1.9181913,NA,NA,NA,NA,NA,NA,NA,NA,NA,NA,NA,NA,NA,NA,NA,NA,NA,NA,NA,NA,NA,NA,NA,NA,NA
sa19601.19-step2,sa19601.19,HydStab,0.0125,HotQUV,336,2,1.55,73.3656,95.12,-0.68,2.44,4.11,1.5,NA,NA,NA,71.99849,40.942373,39.184213,31.410787,11.9134865,6.249127259,-0.04350348,0.4864829,0.4714134,0.3785244,0.13567381,0.07656389,3.380179,0.08778588,0.12062646,0.1843224,0.6680408,0.007142501,0.02225272,0.2538856,0.029982908,0.8418265,0.6029495,0.716239629,0.03080218,1.5402557,0.18364672,0.009225129,19.90722515,0.751011282,0.4558586,1.8622664,NA,NA,NA,NA,NA,NA,NA,NA,NA,NA,NA,NA,NA,NA,NA,NA,NA,NA,NA,NA,NA,NA,NA,NA,NA
