Repository: rechowdhury91/20s-dsci353-353m-453-rxc

---

output: pdf_document
---

# "Data Science Modeling, Prediction and Statistical and Machine Learning"

# This is the root folder of a standard class Git repository structure.

# Repository Folder Structure

Please browse within each folder to learn more about the intended purpose of each folder in the standard structure.

This folder structure has been designed to accommodate each type of file you may need to create and modify. 
Please do not create additional folders in the structure. 
Please pay attention to naming conventions when creating new files.

File: scripts/PET-FixedMixedEffects/data/DataFrame-v14-singles-DKN.csv (part 2 of 6)
Rowkey,Sample,Material,Thick,Exposure,Time,Step,Irrad,Pdose,L,a,b,YI,Haze,Gloss20,Gloss60,Gloss85,abs312,abs335,abs340,abs350,abs370,abs400,iad312,iad335,iad340,iad350,iad370,iad400,ftir723,ftir775,ftir793,ftir845,ftir871,ftir900,ftir975,ftir1017,ftir1040,ftir1096,ftir1125,ftir1125.ftir1096,ftir1175,ftir1245,ftir1340,ftir1370,ftir1340.ftir1370,transfrac,ftir1675,ftir1711,raman1728,raman1616,raman1418,raman1292,raman1189,raman1119,raman1097,raman1000,raman861,raman705,raman281,flu_ex340_em370,flu_ex340_em390,flu_ex340_em410,flu_ex340_em460,flu_ex400_em455,flu_ex340_em385,flu_ex340_em405,flu_ex340_em430,flu_ex340_em460_uv,flu_ex380_em405,flu_ex380_em430,flu_ex380_em460,flu_ex390_em450,flu_ex400_em450
sa19601.20-step2,sa19601.20,HydStab,0.0125,HotQUV,336,2,1.55,73.3656,95.13,-0.67,2.41,4.06,1.4,NA,NA,NA,71.92751,40.865512,39.081516,31.277265,11.7918562,6.183779131,0.08561403,0.4944637,0.4776861,0.3834153,0.14014516,0.07967323,3.404747,0.09166351,0.12545377,0.18817702,0.6576489,0.006398924,0.02140945,0.2503415,0.03146386,0.8209287,0.579097,0.705416926,0.0316223,1.4779312,0.18189367,0.009967661,18.24838044,0.734389128,0.4511559,1.7391395,NA,NA,NA,NA,NA,NA,NA,NA,NA,NA,NA,NA,NA,NA,NA,NA,NA,NA,NA,NA,NA,NA,NA,NA,NA
sa19601.21-step2,sa19601.21,HydStab,0.0125,HotQUV,336,2,1.55,73.3656,95.13,-0.65,2.35,3.95,1.6,NA,NA,NA,69.36129,39.470291,37.569112,30.206074,11.3551874,5.917430031,0.05101241,0.4750268,0.4588549,0.3693032,0.13445299,0.07610566,3.14731,0.0799799,0.11186415,0.17460766,0.6599385,0.00772803,0.02128029,0.2564317,0.027694167,0.850955,0.6230828,0.732215922,0.02814874,1.5727941,0.18587121,0.009309222,19.96635272,0.751565446,0.4324598,1.9514947,NA,NA,NA,NA,NA,NA,NA,NA,NA,NA,NA,NA,NA,NA,NA,NA,NA,NA,NA,NA,NA,NA,NA,NA,NA
sa19601.23-step2,sa19601.23,HydStab,0.0125,CyclicQUV,336,2,1.55,48.9104,95.08,-0.45,1.75,2.98,2.1,149.66667,182.33333,113.666667,53.29555,28.406531,27.382531,22.205407,8.4894945,4.142633226,-0.24411469,0.4856284,0.4767138,0.3896342,0.14321717,0.07787943,3.386033,0.09178369,0.13236827,0.1939308,0.7123124,0.007071547,0.02419391,0.2924732,0.034240544,0.965633,0.7428013,0.769237692,0.02293633,1.7157212,0.23856647,0.009237639,25.82548095,0.796456373,0.3693053,1.8131192,15412.32,59449.16,431.6525,9627.059,142.5678,1030.8085,3743.509,1493.5214,15627.33,1133.384,674.9061,NA,NA,NA,481.9121,146.004166,NA,NA,NA,NA,NA,NA,NA,NA,NA
sa19601.24-step2,sa19601.24,HydStab,0.0125,CyclicQUV,336,2,1.55,48.9104,95.11,-0.44,1.71,2.91,1.9,NA,NA,NA,53.88181,27.752678,26.702652,21.817016,8.3836456,4.153540339,-0.23385041,0.4765832,0.4662768,0.3846963,0.14162854,0.07787607,3.564967,0.10369067,0.1468053,0.208974,0.7036059,0.006828331,0.02565927,0.2890934,0.038986931,0.936295,0.6868744,0.733608959,0.02583863,1.6099852,0.22781814,0.01033996,22.03278736,0.769495023,0.3702951,1.6234784,NA,NA,NA,NA,NA,NA,NA,NA,NA,NA,NA,NA,NA,NA,NA,NA,NA,NA,NA,NA,NA,NA,NA,NA,NA
sa19601.25-step2,sa19601.25,HydStab,0.0125,CyclicQUV,336,2,1.55,48.9104,95.18,-0.47,1.75,2.96,2.5,NA,NA,NA,59.49211,30.041176,28.641504,23.194894,8.9182484,4.400052491,-0.29800971,0.5085692,0.4916045,0.4001695,0.14307772,0.07764969,3.147328,0.08789394,0.12690555,0.1869293,0.6816841,0.007240988,0.02364498,0.2782193,0.0323264,0.9215255,0.7154621,0.776388825,0.02127548,1.650387,0.22658962,0.009085874,24.93867073,0.790733095,0.3600238,1.7969453,NA,NA,NA,NA,NA,NA,NA,NA,NA,NA,NA,NA,NA,NA,NA,NA,NA,NA,NA,NA,NA,NA,NA,NA,NA
sa19601.26-step2,sa19601.26,HydStab,0.0125,CyclicQUV,336,2,1.55,48.9104,95.11,-0.47,1.78,3.03,1.6,NA,NA,NA,59.73676,30.560704,29.243673,23.588199,8.9674044,4.456688818,-0.11012262,0.5302284,0.5154013,0.4174041,0.1520573,0.08399026,3.43466,0.08894523,0.12803424,0.19168,0.7104264,0.007325953,0.02367849,0.2845281,0.031930481,0.9514825,0.7414476,0.77925511,0.02177575,1.7117607,0.22392493,0.008716303,25.69035634,0.795604609,0.3640469,1.8380809,NA,NA,NA,NA,NA,NA,NA,NA,NA,NA,NA,NA,NA,NA,NA,NA,NA,NA,NA,NA,NA,NA,NA,NA,NA
sa19601.27-step2,sa19601.27,HydStab,0.0125,CyclicQUV,336,2,1.55,48.9104,95.01,-0.48,1.92,3.27,3.8,NA,NA,NA,60.64997,31.1913,29.926656,24.28743,9.3539664,4.697681966,-0.07479018,0.5470365,0.5335249,0.4354008,0.16177539,0.08941245,3.321355,0.08354853,0.1213159,0.1847983,0.7182157,0.007703827,0.02348916,0.2870601,0.030013638,0.9725011,0.7842365,0.806411941,0.02063052,1.8186242,0.23047275,0.008435641,27.32130848,0.805432034,0.3596804,1.9945571,NA,NA,NA,NA,NA,NA,NA,NA,NA,NA,NA,NA,NA,NA,NA,NA,NA,NA,NA,NA,NA,NA,NA,NA,NA
sa19601.28-step2,sa19601.28,HydStab,0.0125,CyclicQUV,336,2,1.55,48.9104,94.99,-0.46,1.84,3.14,3.1,NA,NA,NA,56.90645,30.113059,28.870066,23.421283,8.8790888,4.359554118,-0.16627834,0.5191393,0.5083671,0.414001,0.15082393,0.08227905,3.233225,0.08208576,0.11947766,0.1825492,0.709355,0.007331787,0.0231154,0.2856421,0.03023175,0.9714992,0.7729445,0.795620315,0.02025431,1.7875291,0.23023895,0.008393891,27.42934713,0.806049761,0.3523735,1.9658735,NA,NA,NA,NA,NA,NA,NA,NA,NA,NA,NA,NA,NA,NA,NA,NA,NA,NA,NA,NA,NA,NA,NA,NA,NA
sa19601.03-step3,sa19601.03,HydStab,0.0125,DampHeat,504,3,0,NA,95.02,0,0.81,1.54,2.7,214,179.66667,114.333333,97.56186,7.217692,6.346292,5.029515,2.7362039,1.094231295,NA,NA,NA,NA,NA,NA,3.945899,0.09826232,0.15817327,0.2213697,0.7811301,0.013444822,0.0276243,0.373539,0.04724356,1.2602439,0.7653114,0.607272449,0.01609965,1.9027982,0.23706815,0.01035597,22.89193093,0.776209974,0.2692262,1.7519779,15039.16,58443.28,419.4319,9522.606,135.9513,998.6299,3646.994,1387.707,15284.51,1173.3184,651.065,134.18689,196.0348,153.33784,NA,NA,NA,NA,NA,NA,NA,NA,NA,NA,NA
sa19601.04-step3,sa19601.04,HydStab,0.0125,DampHeat,504,3,0,NA,95.04,-0.01,0.81,1.52,2.8,NA,NA,NA,95.26354,7.005336,6.211903,4.947467,2.6876152,1.042648012,NA,NA,NA,NA,NA,NA,3.734724,0.08770381,0.14407123,0.2067568,0.7634097,0.013489235,0.02594028,0.3708205,0.04436779,1.2943266,0.7839794,0.605704464,0.01416123,1.9867044,0.23294773,0.0100577,23.16113326,0.778234251,0.2577964,1.8815109,NA,NA,NA,NA,NA,NA,NA,NA,NA,NA,NA,NA,NA,NA,NA,NA,NA,NA,NA,NA,NA,NA,NA,NA,NA
sa19601.05-step3,sa19601.05,HydStab,0.0125,DampHeat,504,3,0,NA,94.97,-0.01,0.85,1.61,3.5,NA,NA,NA,76.79049,6.76782,5.998974,4.696309,2.4320363,0.813995995,NA,NA,NA,NA,NA,NA,3.989878,0.10453593,0.16721535,0.2266001,0.7795998,0.013833276,0.02815794,0.3729965,0.04964575,1.2262692,0.7416266,0.604782865,0.01714346,1.8549529,0.23663838,0.010793906,21.92333155,0.76861048,0.2755129,1.6671245,NA,NA,NA,NA,NA,NA,NA,NA,NA,NA,NA,NA,NA,NA,NA,NA,NA,NA,NA,NA,NA,NA,NA,NA,NA
sa19601.06-step3,sa19601.06,HydStab,0.0125,DampHeat,504,3,0,NA,95.02,0,0.83,1.57,3.1,NA,NA,NA,80.40142,6.827835,5.914192,4.637459,2.4313292,0.806920195,NA,NA,NA,NA,NA,NA,3.688765,0.11396338,0.17767211,0.2347304,0.7509746,0.013938056,0.02918436,0.3666696,0.0528658,1.1454452,0.6979938,0.609364638,0.01860383,1.7275269,0.24139132,0.011487877,21.01270061,0.760979555,0.2787015,1.5312878,NA,NA,NA,NA,NA,NA,NA,NA,NA,NA,NA,NA,NA,NA,NA,NA,NA,NA,NA,NA,NA,NA,NA,NA,NA
sa19601.07-step3,sa19601.07,HydStab,0.0125,DampHeat,504,3,0,NA,95.03,-0.02,0.81,1.52,2.3,NA,NA,NA,95.21408,7.216649,6.334987,4.953946,2.7030994,1.011704378,NA,NA,NA,NA,NA,NA,3.866761,0.12558125,0.19176068,0.2456402,0.7599484,0.014140424,0.03037089,0.3719262,0.05586064,1.1349985,0.6841316,0.602759916,0.01952181,1.7004958,0.23874901,0.011795158,20.24127273,0.754110021,0.2804586,1.4549147,NA,NA,NA,NA,NA,NA,NA,NA,NA,NA,NA,NA,NA,NA,NA,NA,NA,NA,NA,NA,NA,NA,NA,NA,NA
sa19601.10-step3,sa19601.10,HydStab,0.0125,FreezeThaw,504,3,0,NA,95.05,-0.01,0.79,1.49,1.7,200.66667,178.66667,115,95.24253,6.344326,5.516419,4.530859,2.5318399,0.968216905,NA,NA,NA,NA,NA,NA,3.741847,0.08813251,0.1478726,0.2088634,0.7648012,0.013621395,0.02659097,0.3644243,0.04592594,1.2740261,0.765344,0.600728666,0.01435353,1.9317375,0.22783439,0.010041437,22.68942085,0.774662666,0.246503,1.8306651,15006.34,58418.73,409.6895,9641.789,126.3286,1026.8567,3655.717,1411.2963,15608.96,1143.1914,646.0853,142.36519,206.0707,162.02626,NA,NA,NA,NA,NA,NA,NA,NA,NA,NA,NA
sa19601.11-step3,sa19601.11,HydStab,0.0125,FreezeThaw,504,3,0,NA,95.07,-0.01,0.8,1.51,1.6,NA,NA,NA,99.42465,6.518167,5.686573,4.596279,2.6148587,0.981550815,NA,NA,NA,NA,NA,NA,3.772558,0.08948416,0.14816417,0.2106271,0.7666956,0.013714746,0.02687166,0.3622157,0.04568089,1.2571112,0.7581553,0.603093267,0.01424785,1.919248,0.22478896,0.010242115,21.94751377,0.768806487,0.2507006,1.8037578,NA,NA,NA,NA,NA,NA,NA,NA,NA,NA,NA,NA,NA,NA,NA,NA,NA,NA,NA,NA,NA,NA,NA,NA,NA
sa19601.12-step3,sa19601.12,HydStab,0.0125,FreezeThaw,504,3,0,NA,95.05,-0.01,0.8,1.51,1.9,NA,NA,NA,95.8049,6.470164,5.583408,4.529166,2.5410207,0.953748466,NA,NA,NA,NA,NA,NA,3.461615,0.11206141,0.1770056,0.22873095,0.723485,0.013299677,0.02897475,0.3484087,0.05213296,1.0729919,0.6569497,0.612259701,0.01725247,1.6383432,0.23101697,0.012104506,19.0852043,0.743042729,0.2608369,1.4622997,NA,NA,NA,NA,NA,NA,NA,NA,NA,NA,NA,NA,NA,NA,NA,NA,NA,NA,NA,NA,NA,NA,NA,NA,NA
sa19601.13-step3,sa19601.13,HydStab,0.0125,FreezeThaw,504,3,0,NA,95.1,-0.02,0.77,1.45,1.7,NA,NA,NA,96.65225,6.34744,5.49163,4.453727,2.4836567,0.929865251,NA,NA,NA,NA,NA,NA,3.641491,0.1225553,0.19075553,0.2432648,0.7446799,0.013186767,0.03116457,0.3579343,0.056761229,1.086371,0.6646683,0.611824414,0.01947346,1.656597,0.23649039,0.01203955,19.64279313,0.748502381,0.2688831,1.456123,NA,NA,NA,NA,NA,NA,NA,NA,NA,NA,NA,NA,NA,NA,NA,NA,NA,NA,NA,NA,NA,NA,NA,NA,NA
sa19601.14-step3,sa19601.14,HydStab,0.0125,FreezeThaw,504,3,0,NA,95.06,-0.02,0.78,1.47,2.2,NA,NA,NA,98.66527,6.412169,5.534322,4.431168,2.5135304,0.922127563,NA,NA,NA,NA,NA,NA,3.739461,0.12046699,0.1908418,0.24843059,0.763717,0.013916959,0.03063541,0.3626177,0.05574229,1.1132881,0.6721242,0.6037289,0.01852994,1.6796757,0.22991561,0.011715744,19.62449931,0.74832694,0.2723413,1.47345,NA,NA,NA,NA,NA,NA,NA,NA,NA,NA,NA,NA,NA,NA,NA,NA,NA,NA,NA,NA,NA,NA,NA,NA,NA
sa19601.17-step3,sa19601.17,HydStab,0.0125,HotQUV,504,3,1.55,110.0484,95.09,-0.87,3.18,5.35,1.8,184.33333,173.66667,113.666667,80.43895,47.976803,45.685891,36.897663,14.7409499,7.924958465,0.13843905,0.3945645,0.378758,0.3068071,0.12060525,0.06909574,3.265876,0.0869477,0.11020354,0.17383193,0.6259603,0.010519159,0.02363254,0.2290014,0.02684829,0.7248712,0.5095405,0.702939364,0.03334081,1.3757596,0.15076969,0.009159726,16.46006551,0.713790926,0.5174918,1.7551332,15661.18,61689.78,457.566,9477.438,139.7043,1003.326,3768.276,1514.9065,15004.8,1013.6775,630.0418,NA,NA,NA,383.181,178.780487,NA,NA,NA,NA,NA,NA,NA,NA,NA
sa19601.18-step3,sa19601.18,HydStab,0.0125,HotQUV,504,3,1.55,110.0484,95.1,-0.87,3.16,5.32,1.9,NA,NA,NA,78.38116,47.322958,44.960082,36.330984,14.7284424,7.91688805,0.11238323,0.3880659,0.372184,0.3014909,0.11982299,0.06841645,3.066291,0.08157518,0.10271876,0.1682506,0.6180057,0.010625464,0.02360343,0.2255925,0.024630285,0.7129974,0.5130593,0.719580885,0.03251672,1.3827365,0.15201755,0.009312271,16.32443364,0.712097577,0.5125588,1.806236,NA,NA,NA,NA,NA,NA,NA,NA,NA,NA,NA,NA,NA,NA,NA,NA,NA,NA,NA,NA,NA,NA,NA,NA,NA
sa19601.19-step3,sa19601.19,HydStab,0.0125,HotQUV,504,3,1.55,110.0484,95.1,-0.89,3.3,5.56,1.5,NA,NA,NA,82.16445,49.065973,46.517245,37.334901,15.1005056,8.136451482,0.06337485,0.3981404,0.3809102,0.3061815,0.11940937,0.06819254,3.158891,0.08538761,0.10812235,0.1708307,0.6107871,0.010201632,0.02359881,0.2275216,0.026770183,0.7147749,0.5041542,0.705332826,0.03364931,1.3674236,0.15294839,0.009422439,16.23235661,0.71093654,0.5236427,1.734687,NA,NA,NA,NA,NA,NA,NA,NA,NA,NA,NA,NA,NA,NA,NA,NA,NA,NA,NA,NA,NA,NA,NA,NA,NA
sa19601.20-step3,sa19601.20,HydStab,0.0125,HotQUV,504,3,1.55,110.0484,95.07,-0.89,3.29,5.55,1.2,NA,NA,NA,81.79014,48.968194,46.611636,37.257645,14.9901654,8.116246666,0.14669678,0.4032708,0.3868829,0.3099534,0.12249286,0.07067565,3.278168,0.08804339,0.11291796,0.1744848,0.6168955,0.009940175,0.0239883,0.232887,0.02891782,0.7283966,0.5086345,0.698293347,0.03501801,1.3656135,0.15480633,0.009408367,16.4541126,0.713717022,0.5134145,1.685527,NA,NA,NA,NA,NA,NA,NA,NA,NA,NA,NA,NA,NA,NA,NA,NA,NA,NA,NA,NA,NA,NA,NA,NA,NA
sa19601.21-step3,sa19601.21,HydStab,0.0125,HotQUV,504,3,1.55,110.0484,95.07,-0.85,3.13,5.27,1.8,NA,NA,NA,80.06334,47.736095,45.5381,36.553892,14.5125543,7.825145663,0.13125686,0.3917952,0.3783167,0.3038842,0.11832604,0.06807235,3.02861,0.08075401,0.10629813,0.1689227,0.614102,0.01005185,0.02248461,0.2266882,0.02529837,0.7264157,0.5262147,0.724398853,0.0320751,1.3957349,0.15834077,0.009487488,16.68943033,0.716609642,0.5081284,1.8323454,NA,NA,NA,NA,NA,NA,NA,NA,NA,NA,NA,NA,NA,NA,NA,NA,NA,NA,NA,NA,NA,NA,NA,NA,NA
sa19601.24-step3,sa19601.24,HydStab,0.0125,CyclicQUV,504,3,1.55,73.3656,95.06,-0.55,2.06,3.49,3.3,200.66667,176.66667,112,57.45078,31.757536,30.550189,24.891262,9.5688548,4.984854109,-0.10725387,0.3723097,0.3632946,0.2983672,0.11057386,0.06324849,3.265084,0.08198474,0.11750892,0.1844806,0.6993291,0.007101815,0.02334448,0.2811727,0.030811186,0.9446854,0.7343343,0.777332115,0.02273774,1.7140843,0.22658138,0.008520303,26.59311294,0.801163572,0.3667271,1.9180579,16394.84,63146.75,464.1029,9372.361,154.2775,1054.6166,4052.901,1612.7688,15707.4,1069.8897,587.9408,NA,NA,NA,512.3608,182.766403,NA,NA,NA,NA,NA,NA,NA,NA,NA
sa19601.25-step3,sa19601.25,HydStab,0.0125,CyclicQUV,504,3,1.55,73.3656,95.05,-0.56,2.12,3.59,2.6,NA,NA,NA,53.1812,31.429452,30.238656,24.871565,9.6742486,5.130295649,-0.28469318,0.3579689,0.3495062,0.2896334,0.10568972,0.06171994,3.088975,0.0784135,0.11272425,0.1783498,0.6940851,0.006830553,0.02247406,0.2812373,0.029424047,0.9539592,0.7487665,0.784904113,0.023083,1.7518527,0.23139022,0.008517441,27.16663608,0.80454079,0.3666602,1.9962927,NA,NA,NA,NA,NA,NA,NA,NA,NA,NA,NA,NA,NA,NA,NA,NA,NA,NA,NA,NA,NA,NA,NA,NA,NA
sa19601.26-step3,sa19601.26,HydStab,0.0125,CyclicQUV,504,3,1.55,73.3656,95.07,-0.58,2.16,3.65,2.1,NA,NA,NA,57.21704,33.309344,32.120878,26.183311,10.0020698,5.266201232,-0.10775978,0.3909506,0.3828183,0.3136417,0.11547439,0.06702747,2.986531,0.07513216,0.10715252,0.1733607,0.686869,0.007033592,0.02253559,0.2811687,0.028433679,0.963801,0.7620105,0.790630535,0.02212176,1.7945572,0.23062412,0.008424453,27.37556017,0.805742717,0.3590977,2.0696304,NA,NA,NA,NA,NA,NA,NA,NA,NA,NA,NA,NA,NA,NA,NA,NA,NA,NA,NA,NA,NA,NA,NA,NA,NA
sa19601.27-step3,sa19601.27,HydStab,0.0125,CyclicQUV,504,3,1.55,73.3656,94.98,-0.61,2.28,3.86,3.9,NA,NA,NA,61.21402,34.684348,33.32947,27.169466,10.6248936,5.661424763,-0.04217191,0.4123026,0.4020648,0.3295504,0.12517345,0.07274446,3.014566,0.07577383,0.10739343,0.174547,0.6932474,0.007125425,0.02229145,0.2795624,0.02839114,0.9620862,0.7617191,0.791736853,0.02241882,1.7992655,0.22872363,0.0083114,27.51926631,0.806560905,0.3641606,2.065459,NA,NA,NA,NA,NA,NA,NA,NA,NA,NA,NA,NA,NA,NA,NA,NA,NA,NA,NA,NA,NA,NA,NA,NA,NA
sa19601.28-step3,sa19601.28,HydStab,0.0125,CyclicQUV,504,3,1.55,73.3656,94.99,-0.59,2.18,3.69,2.1,NA,NA,NA,59.24298,34.273321,32.871162,26.700899,10.1849179,5.380130239,-0.07900455,0.4027987,0.3934479,0.320703,0.11834822,0.06876353,2.983176,0.07374752,0.10666177,0.1734494,0.6845908,0.007660939,0.0224282,0.2776348,0.027122266,0.9553133,0.7691584,0.80513733,0.02099365,1.8167577,0.22712964,0.008395541,27.05360381,0.803884302,0.3597157,2.1044118,NA,NA,NA,NA,NA,NA,NA,NA,NA,NA,NA,NA,NA,NA,NA,NA,NA,NA,NA,NA,NA,NA,NA,NA,NA
sa19601.04-step4,sa19601.04,HydStab,0.0125,DampHeat,672,4,0,NA,95.07,-0.02,0.82,1.54,2.8,193,176,112,86.95536,7.24592,6.496264,5.139111,2.6269013,0.973072665,NA,NA,NA,NA,NA,NA,4.395583,0.11697173,0.1867949,0.2481736,0.8087485,0.014208513,0.03028563,0.3819793,0.0532231,1.2201681,0.7283433,0.596920457,0.01957189,1.8603576,0.23578718,0.011186112,21.07856421,0.761548325,0.2971092,1.6002651,15547.2,60061.5,437.6856,9908.652,148.1506,1101.8064,3961.681,1526.8671,16735.38,1232.2596,717.9011,132.56065,191.8653,149.09244,NA,NA,NA,NA,NA,NA,NA,NA,NA,NA,NA
sa19601.05-step4,sa19601.05,HydStab,0.0125,DampHeat,672,4,0,NA,94.97,-0.02,0.86,1.62,3.5,NA,NA,NA,95.9052,7.647705,6.84437,5.415845,2.8174455,1.115899131,NA,NA,NA,NA,NA,NA,4.272805,0.11065324,0.17658489,0.2387683,0.8001003,0.013832725,0.02906815,0.3753513,0.05105611,1.2280841,0.7343098,0.5979312,0.01837908,1.8777263,0.23669229,0.011190417,21.15133779,0.762173627,0.2899551,1.6498178,NA,NA,NA,NA,NA,NA,NA,NA,NA,NA,NA,NA,NA,NA,NA,NA,NA,NA,NA,NA,NA,NA,NA,NA,NA
sa19601.06-step4,sa19601.06,HydStab,0.0125,DampHeat,672,4,0,NA,95,-0.01,0.84,1.59,3.3,NA,NA,NA,88.32466,7.199308,6.516241,5.166063,2.6229344,0.969044097,NA,NA,NA,NA,NA,NA,4.26187,0.11167418,0.17807562,0.2390986,0.7999924,0.013685895,0.02918334,0.3790865,0.05121612,1.2271782,0.7358782,0.599650646,0.01843554,1.8636655,0.23538711,0.011147652,21.11539811,0.761865228,0.285605,1.6355037,NA,NA,NA,NA,NA,NA,NA,NA,NA,NA,NA,NA,NA,NA,NA,NA,NA,NA,NA,NA,NA,NA,NA,NA,NA
sa19601.07-step4,sa19601.07,HydStab,0.0125,DampHeat,672,4,0,NA,95.04,-0.02,0.84,1.58,2.9,NA,NA,NA,92.04256,7.349935,6.575607,5.149895,2.6541807,1.006971133,NA,NA,NA,NA,NA,NA,4.323401,0.11341977,0.18072639,0.2441387,0.8079365,0.013804057,0.02914905,0.3766476,0.05172874,1.2280439,0.7361178,0.599423034,0.01869526,1.8711636,0.2366653,0.010877248,21.75782882,0.767260038,0.2895983,1.634471,NA,NA,NA,NA,NA,NA,NA,NA,NA,NA,NA,NA,NA,NA,NA,NA,NA,NA,NA,NA,NA,NA,NA,NA,NA
sa19601.11-step4,sa19601.11,HydStab,0.0125,FreezeThaw,672,4,0,NA,94.99,0.02,0.81,1.54,1.8,217,181.33333,115,99.65965,7.058886,6.110553,4.953018,2.7209683,1.000069591,NA,NA,NA,NA,NA,NA,3.618581,0.08982559,0.14801084,0.2079682,0.7620292,0.013550194,0.02671867,0.3687604,0.04597756,1.2589778,0.7671986,0.609382151,0.01437464,1.9061586,0.231599,0.010046513,23.05267509,0.777423117,0.2431974,1.811885,14914.78,57593.06,414.3485,9678.506,126.5362,1022.2149,3694.712,1393.8897,15769.25,1201.2184,683.3827,125.34051,182.4573,144.53571,NA,NA,NA,NA,NA,NA,NA,NA,NA,NA,NA
sa19601.12-step4,sa19601.12,HydStab,0.0125,FreezeThaw,672,4,0,NA,95.05,0.02,0.8,1.53,2.1,NA,NA,NA,97.29231,6.842072,5.917804,4.800757,2.6293171,0.929889225,NA,NA,NA,NA,NA,NA,3.530403,0.08658308,0.14413292,0.2054325,0.7503135,0.013372159,0.02596457,0.357395,0.04430789,1.23819,0.7581292,0.612288259,0.01374224,1.8970739,0.226551,0.010064767,22.50931393,0.773268445,0.2441233,1.8080553,NA,NA,NA,NA,NA,NA,NA,NA,NA,NA,NA,NA,NA,NA,NA,NA,NA,NA,NA,NA,NA,NA,NA,NA,NA
sa19601.13-step4,sa19601.13,HydStab,0.0125,FreezeThaw,672,4,0,NA,95.01,0.01,0.79,1.51,2.3,NA,NA,NA,97.37774,6.957759,6.000267,4.850178,2.6384366,0.943601129,NA,NA,NA,NA,NA,NA,3.541081,0.08817046,0.14513757,0.2068055,0.7550727,0.01350639,0.02600418,0.3581444,0.04468524,1.2425192,0.7576046,0.609732711,0.0140169,1.8898048,0.22869305,0.010220496,22.37592481,0.772224699,0.2461066,1.8061737,NA,NA,NA,NA,NA,NA,NA,NA,NA,NA,NA,NA,NA,NA,NA,NA,NA,NA,NA,NA,NA,NA,NA,NA,NA
sa19601.14-step4,sa19601.14,HydStab,0.0125,FreezeThaw,672,4,0,NA,95.05,0.01,0.81,1.55,2.3,NA,NA,NA,99.17313,7.049602,6.063481,4.94422,2.6968338,0.967314406,NA,NA,NA,NA,NA,NA,3.750629,0.09519492,0.15494617,0.2165206,0.7705806,0.01346857,0.02688128,0.3636814,0.04628069,1.2335791,0.7540881,0.61130097,0.01545901,1.8824998,0.23168552,0.010469336,22.1299154,0.770274297,0.2526654,1.747589,NA,NA,NA,NA,NA,NA,NA,NA,NA,NA,NA,NA,NA,NA,NA,NA,NA,NA,NA,NA,NA,NA,NA,NA,NA
sa19601.18-step4,sa19601.18,HydStab,0.0125,HotQUV,672,4,1.55,146.7312,94.89,-1.02,4.03,6.83,2.1,179.66667,174,109.333333,69.74393,48.405116,46.417344,38.437386,16.8450857,9.345916557,0.02542314,0.2984245,0.2890695,0.2404737,0.10429255,0.06105143,2.749621,0.07720515,0.09130557,0.149292,0.5568617,0.013544697,0.02428253,0.2063219,0.02172442,0.6304914,0.4563496,0.723799881,0.0337761,1.3285066,0.13101618,0.008985696,14.58052665,0.688393017,0.5790034,1.7805394,14122.61,56426.29,414.3208,8342.786,162.3376,1007.1425,3779.035,1500.0487,14466.45,958.1059,553.2809,NA,NA,NA,338.611,180.698257,NA,NA,NA,NA,NA,NA,NA,NA,NA
sa19601.19-step4,sa19601.19,HydStab,0.0125,HotQUV,672,4,1.55,146.7312,94.91,-1.02,4.07,6.9,1.8,NA,NA,NA,84.07584,54.166693,51.474151,41.709194,17.9828998,9.626846033,0.06055758,0.3333676,0.3194649,0.2594477,0.10920107,0.06130172,3.328018,0.09529886,0.11188007,0.17082963,0.5658499,0.012173827,0.02485493,0.2178793,0.03083387,0.6646371,0.4416946,0.664565069,0.03995025,1.2868749,0.13535695,0.010054888,13.46180584,0.671016655,0.5774692,1.4711843,NA,NA,NA,NA,NA,NA,NA,NA,NA,NA,NA,NA,NA,NA,NA,NA,NA,NA,NA,NA,NA,NA,NA,NA,NA
sa19601.20-step4,sa19601.20,HydStab,0.0125,HotQUV,672,4,1.55,146.7312,94.88,-1.04,4.19,7.1,1.2,NA,NA,NA,90.34968,56.411104,53.633317,43.065171,18.5197991,10.03594812,0.16835747,0.3531779,0.3380162,0.2720444,0.11592474,0.06608985,2.89443,0.08009214,0.09544542,0.1534835,0.5741325,0.013723181,0.02514014,0.2124489,0.02206267,0.6461827,0.4663721,0.721734116,0.03526786,1.3493743,0.12853447,0.008747315,14.69416272,0.690055905,0.5813742,1.7695215,NA,NA,NA,NA,NA,NA,NA,NA,NA,NA,NA,NA,NA,NA,NA,NA,NA,NA,NA,NA,NA,NA,NA,NA,NA
sa19601.21-step4,sa19601.21,HydStab,0.0125,HotQUV,672,4,1.55,146.7312,94.92,-1.03,3.99,6.74,1.9,NA,NA,NA,89.0153,55.293978,52.725719,42.274383,18.0006896,9.667920916,0.15945189,0.3453547,0.3327225,0.2668993,0.11251681,0.06361311,3.458143,0.10107199,0.11707641,0.17222246,0.5694169,0.01149799,0.0266907,0.2367767,0.03565709,0.7085834,0.4722489,0.666469042,0.04270095,1.3350951,0.14241314,0.009664955,14.7350029,0.69064921,0.574345,1.4775935,NA,NA,NA,NA,NA,NA,NA,NA,NA,NA,NA,NA,NA,NA,NA,NA,NA,NA,NA,NA,NA,NA,NA,NA,NA
sa19601.25-step4,sa19601.25,HydStab,0.0125,CyclicQUV,672,4,1.55,97.8208,94.97,-0.67,2.46,4.17,2.6,191.66667,173.33333,108.333333,64.51081,37.659547,35.941193,29.819762,12.0375655,6.39495832,-0.09769984,0.3321655,0.3204253,0.2678092,0.10342693,0.05921832,4.023835,0.10693027,0.14595969,0.21181669,0.7158132,0.005565291,0.0270689,0.3066778,0.04187764,0.9829467,0.7475458,0.760515092,0.03229861,1.7655321,0.24031493,0.009480629,25.34799432,0.793414261,0.4268794,1.748372,30480.12,118018.77,935.971,18906.77,146.0645,1036.1346,3873.071,1575.0197,15633.97,1099.8641,668.907,NA,NA,NA,512.5825,217.550461,NA,NA,NA,NA,NA,NA,NA,NA,NA
sa19601.26-step4,sa19601.26,HydStab,0.0125,CyclicQUV,672,4,1.55,97.8208,95.14,-0.65,2.37,3.99,2.7,NA,NA,NA,56.40378,34.565833,33.234565,27.777667,11.3863802,6.017615277,-0.08913356,0.3060578,0.2984986,0.2515301,0.10075729,0.05795213,4.064727,0.11183779,0.15146285,0.21667883,0.7122016,0.004620176,0.02634709,0.3076747,0.04333764,0.9846406,0.7408939,0.752451097,0.03285597,1.7398162,0.23847568,0.009529622,25.02467359,0.791302194,0.4295567,1.6827008,NA,NA,NA,NA,NA,NA,NA,NA,NA,NA,NA,NA,NA,NA,NA,NA,NA,NA,NA,NA,NA,NA,NA,NA,NA
sa19601.27-step4,sa19601.27,HydStab,0.0125,CyclicQUV,672,4,1.55,97.8208,94.9,-0.72,2.63,4.44,3.5,NA,NA,NA,58.12943,36.295572,35.024019,29.408885,12.2034643,6.490709609,-0.06316196,0.3256982,0.3188717,0.2700559,0.11001747,0.06303594,3.350857,0.09051185,0.12443353,0.19189576,0.6675453,0.005919231,0.02422227,0.273047,0.03216196,0.8868222,0.6964289,0.785308374,0.02666225,1.6422506,0.22660095,0.009027673,25.10070425,0.791802733,0.3958434,1.7639709,NA,NA,NA,NA,NA,NA,NA,NA,NA,NA,NA,NA,NA,NA,NA,NA,NA,NA,NA,NA,NA,NA,NA,NA,NA
sa19601.28-step4,sa19601.28,HydStab,0.0125,CyclicQUV,672,4,1.55,97.8208,94.96,-0.69,2.55,4.32,3.1,NA,NA,NA,56.20163,35.748314,34.413814,28.841037,11.8744497,6.363018613,-0.0903444,0.3171775,0.3108561,0.2624053,0.10603287,0.06162049,3.556244,0.09647654,0.13015365,0.19487345,0.6771354,0.005215033,0.02543122,0.2836651,0.03649669,0.9161001,0.7090454,0.77398245,0.02988833,1.6670549,0.23032935,0.008466207,27.20573097,0.804766831,0.4173735,1.7410255,NA,NA,NA,NA,NA,NA,NA,NA,NA,NA,NA,NA,NA,NA,NA,NA,NA,NA,NA,NA,NA,NA,NA,NA,NA
sa19601.05-step5,sa19601.05,HydStab,0.0125,DampHeat,840,5,0,NA,94.98,-0.02,0.87,1.64,3.6,211.66667,175.66667,111.333333,98.76859,8.44448,7.437641,5.813161,2.9674499,1.15844417,NA,NA,NA,NA,NA,NA,3.840588,0.09661783,0.1563228,0.2172385,0.7767844,0.013372538,0.02748886,0.3609645,0.04574922,1.2393258,0.758492,0.612019858,0.01560855,1.8935116,0.23783122,0.010383419,22.90490444,0.776308376,0.2648604,1.7407991,14692.51,56500.2,404.1663,9372.763,131.3097,1018.0166,3630.332,1392.7418,15417.42,1154.6463,653.9224,121.97131,181.2461,144.02782,NA,NA,NA,NA,NA,NA,NA,NA,NA,NA,NA
sa19601.06-step5,sa19601.06,HydStab,0.0125,DampHeat,840,5,0,NA,95,-0.01,0.87,1.64,3.5,NA,NA,NA,98.76665,8.315119,7.367278,5.684536,2.9242829,1.158031579,NA,NA,NA,NA,NA,NA,3.906544,0.09835916,0.15872045,0.2228293,0.7739194,0.013641024,0.02754573,0.3668092,0.04646213,1.2233213,0.7446574,0.608717759,0.01580065,1.8596952,0.23260158,0.010614779,21.9129932,0.768526582,0.2746421,1.6907686,NA,NA,NA,NA,NA,NA,NA,NA,NA,NA,NA,NA,NA,NA,NA,NA,NA,NA,NA,NA,NA,NA,NA,NA,NA
sa19601.07-step5,sa19601.07,HydStab,0.0125,DampHeat,840,5,0,NA,94.99,-0.03,0.88,1.65,2.8,NA,NA,NA,96.73446,8.34147,7.31139,5.609384,2.8803565,1.101941421,NA,NA,NA,NA,NA,NA,3.827317,0.09628046,0.15579255,0.219336,0.767207,0.01345673,0.02757054,0.3639744,0.04653731,1.2206575,0.7425567,0.608325185,0.01565463,1.8551506,0.23215388,0.010513826,22.08081815,0.769881042,0.2710659,1.7046656,NA,NA,NA,NA,NA,NA,NA,NA,NA,NA,NA,NA,NA,NA,NA,NA,NA,NA,NA,NA,NA,NA,NA,NA,NA
sa19601.12-step5,sa19601.12,HydStab,0.0125,FreezeThaw,840,5,0,NA,95.07,0,0.83,1.58,2.1,217,181.66667,114.333333,98.06575,7.126677,6.319989,5.105958,2.8658043,1.100358745,NA,NA,NA,NA,NA,NA,3.817497,0.09938545,0.1615029,0.2228025,0.773834,0.013939042,0.02812046,0.3759116,0.04880188,1.2362183,0.7452608,0.602855337,0.01563511,1.8632202,0.22868553,0.010480528,21.82003903,0.767769496,0.2571167,1.7032365,14439.18,56650.7,399.2161,9100.172,128.7469,1039.852,3676.249,1415.2094,15234.58,1169.9589,619.9987,129.53522,189.3144,145.58292,NA,NA,NA,NA,NA,NA,NA,NA,NA,NA,NA
sa19601.13-step5,sa19601.13,HydStab,0.0125,FreezeThaw,840,5,0,NA,95.04,0,0.83,1.58,2.6,NA,NA,NA,97.67977,7.073814,6.361877,5.063585,2.7581225,1.014219331,NA,NA,NA,NA,NA,NA,3.921864,0.11178871,0.17502957,0.23579964,0.7771727,0.013880848,0.02863047,0.3647451,0.05080723,1.1774531,0.7081004,0.601383104,0.01777579,1.7920919,0.22907132,0.010958468,20.90358981,0.760031325,0.2682767,1.582526,NA,NA,NA,NA,NA,NA,NA,NA,NA,NA,NA,NA,NA,NA,NA,NA,NA,NA,NA,NA,NA,NA,NA,NA,NA
sa19601.14-step5,sa19601.14,HydStab,0.0125,FreezeThaw,840,5,0,NA,95.03,0,0.85,1.61,2.4,NA,NA,NA,100.34245,7.202438,6.469614,5.130273,2.8208595,1.040033618,NA,NA,NA,NA,NA,NA,4.081292,0.11428927,0.17900128,0.240381,0.7861129,0.014195948,0.02971039,0.3672488,0.05169022,1.1844698,0.7097433,0.599207595,0.01831756,1.7982971,0.23058644,0.01088475,21.18435793,0.762456271,0.2736018,1.5707166,NA,NA,NA,NA,NA,NA,NA,NA,NA,NA,NA,NA,NA,NA,NA,NA,NA,NA,NA,NA,NA,NA,NA,NA,NA
sa19601.19-step5,sa19601.19,HydStab,0.0125,HotQUV,840,5,1.55,183.414,94.77,-1.06,4.26,7.23,2,197.33333,172.33333,108.666667,86.44185,55.262379,52.512025,42.996974,18.6715384,10.24626456,0.06134589,0.2726679,0.2612305,0.2145794,0.09111541,0.05241853,3.708697,0.1145919,0.12794496,0.1824466,0.5953324,0.014211386,0.02613189,0.2103246,0.03103002,0.646844,0.3995583,0.617704269,0.04190042,1.241043,0.12221023,0.010340898,11.81814481,0.64165772,0.57499,1.3648267,12950.2,52162.71,382.3346,7806.097,160.2949,1022.6286,3696.647,1473.6174,14187.39,923.3091,516.7982,NA,NA,NA,323.9403,189.704102,NA,NA,NA,NA,NA,NA,NA,NA,NA
sa19601.20-step5,sa19601.20,HydStab,0.0125,HotQUV,840,5,1.55,183.414,94.83,-1.07,4.27,7.24,1.5,NA,NA,NA,79.10383,54.227044,51.624672,42.165276,18.8419956,10.46682891,0.07337193,0.2706345,0.2594616,0.2127292,0.09449646,0.05522111,3.707122,0.1133715,0.12549003,0.18088874,0.5989885,0.013984463,0.02592464,0.2086706,0.02978834,0.6456617,0.3899487,0.603952039,0.0421594,1.2260894,0.1162328,0.009646667,12.04901133,0.646093839,0.5785281,1.3602338,NA,NA,NA,NA,NA,NA,NA,NA,NA,NA,NA,NA,NA,NA,NA,NA,NA,NA,NA,NA,NA,NA,NA,NA,NA
sa19601.21-step5,sa19601.21,HydStab,0.0125,HotQUV,840,5,1.55,183.414,94.79,-1.15,4.63,7.84,1.2,NA,NA,NA,90.42605,56.711623,53.694116,43.44341,18.6396877,10.23230116,0.13525313,0.284013,0.2714578,0.2198932,0.09349736,0.05396757,3.771227,0.11413386,0.12148523,0.17612647,0.5924517,0.013420884,0.02789878,0.2428359,0.03916119,0.7027627,0.4399619,0.626046175,0.04555716,1.2913346,0.12646603,0.009184261,13.76986455,0.675991955,0.588453,1.3279379,NA,NA,NA,NA,NA,NA,NA,NA,NA,NA,NA,NA,NA,NA,NA,NA,NA,NA,NA,NA,NA,NA,NA,NA,NA
sa19601.26-step5,sa19601.26,HydStab,0.0125,CyclicQUV,840,5,1.55,122.276,94.01,-0.87,3.13,5.3,8.8,125.97333,133,85.913333,49.64846,30.669037,29.659692,26.120864,12.7260947,7.172456964,-0.1265534,0.2129774,0.2095629,0.1876743,0.09156231,0.05580625,5.010301,0.14493675,0.18561627,0.26013992,0.7369217,0.004446516,0.03166027,0.3199749,0.0513558,1.0470165,0.7488509,0.71522359,0.04047488,1.8087514,0.24430392,0.010891885,22.42990263,0.772648221,0.4128171,1.5629524,16222.32,63451.47,492.6365,9857.832,145.5744,1023.5337,3973.592,1589.0722,15379.69,1036.1817,647.0721,NA,NA,NA,736.0172,376.399078,NA,NA,NA,NA,NA,NA,NA,NA,NA
sa19601.27-step5,sa19601.27,HydStab,0.0125,CyclicQUV,840,5,1.55,122.276,94,-0.87,3.23,5.5,9.2,NA,NA,NA,50.40571,31.734797,30.816742,27.055307,13.2424495,7.393161426,-0.11369586,0.2232594,0.2206893,0.1967967,0.09651102,0.05780921,5.136891,0.14860657,0.19207139,0.26156722,0.7416051,0.004271031,0.03112335,0.3123573,0.04869988,1.0289762,0.7381887,0.717401141,0.03995297,1.7886238,0.23245562,0.009679702,24.01474963,0.784417639,0.4341784,1.5585333,NA,NA,NA,NA,NA,NA,NA,NA,NA,NA,NA,NA,NA,NA,NA,NA,NA,NA,NA,NA,NA,NA,NA,NA,NA
sa19601.28-step5,sa19601.28,HydStab,0.0125,CyclicQUV,840,5,1.55,122.276,93.89,-0.88,3.35,5.72,9,NA,NA,NA,51.2349,32.182802,31.123103,27.397856,13.4211485,7.555527531,-0.11289452,0.2245825,0.2217727,0.1981217,0.09747554,0.059049,5.147684,0.15022453,0.19039806,0.26797606,0.7191235,0.003763212,0.03106162,0.3117725,0.052475092,1.020567,0.7156583,0.70123598,0.04002419,1.7665131,0.23436959,0.010749286,21.80327047,0.767632393,0.4071021,1.4868395,NA,NA,NA,NA,NA,NA,NA,NA,NA,NA,NA,NA,NA,NA,NA,NA,NA,NA,NA,NA,NA,NA,NA,NA,NA
sa19601.06-step6,sa19601.06,HydStab,0.0125,DampHeat,1008,6,0,NA,94.9,-0.04,0.95,1.78,4,203.66667,172.66667,109,99.04364,8.344013,7.367623,5.768841,3.0251157,1.270284686,NA,NA,NA,NA,NA,NA,4.406168,0.13226118,0.20236777,0.26367794,0.8137301,0.01400904,0.03197219,0.374911,0.057013456,1.1648083,0.7027417,0.603311034,0.02149431,1.7891892,0.23929162,0.011877197,20.14714583,0.7532447,0.2887194,1.4807907,14871.53,57316.25,409.5934,9441.281,140.0569,1032.6165,3642.631,1422.277,15669.83,1165.7127,654.7878,128.539,188.4374,146.26111,NA,NA,NA,NA,NA,NA,NA,NA,NA,NA,NA
sa19601.07-step6,sa19601.07,HydStab,0.0125,DampHeat,1008,6,0,NA,94.94,-0.03,0.96,1.8,3,NA,NA,NA,99.36482,8.30856,7.288059,5.722706,2.9360056,1.210534033,NA,NA,NA,NA,NA,NA,4.032039,0.11649273,0.18089087,0.24338942,0.784001,0.013528051,0.02965638,0.3645277,0.05141321,1.1662272,0.70892,0.607874692,0.01890015,1.7796775,0.235756,0.01105429,21.32710468,0.763670453,0.2752708,1.5534592,NA,NA,NA,NA,NA,NA,NA,NA,NA,NA,NA,NA,NA,NA,NA,NA,NA,NA,NA,NA,NA,NA,NA,NA,NA
sa19601.13-step6,sa19601.13,HydStab,0.0125,FreezeThaw,1008,6,0,NA,94.99,0,0.85,1.61,2.6,211,177,113.333333,93.52248,7.181506,6.402764,5.084597,2.7886607,1.035615114,NA,NA,NA,NA,NA,NA,NA,NA,NA,NA,NA,NA,NA,NA,NA,NA,NA,NA,NA,NA,NA,NA,NA,NA,NA,NA,15436.37,58331.49,419.1082,9747.1,133.8586,1044.0258,3692.162,1453.2144,15722.99,1171.2417,672.0116,130.78392,185.9388,148.91145,NA,NA,NA,NA,NA,NA,NA,NA,NA,NA,NA
sa19601.14-step6,sa19601.14,HydStab,0.0125,FreezeThaw,1008,6,0,NA,95.02,-0.01,0.82,1.55,2.8,NA,NA,NA,95.57923,7.309235,6.430109,5.166322,2.8081793,1.00066428,NA,NA,NA,NA,NA,NA,NA,NA,NA,NA,NA,NA,NA,NA,NA,NA,NA,NA,NA,NA,NA,NA,NA,NA,NA,NA,NA,NA,NA,NA,NA,NA,NA,NA,NA,NA,NA,NA,NA,NA,NA,NA,NA,NA,NA,NA,NA,NA,NA,NA,NA
sa19601.20-step6,sa19601.20,HydStab,0.0125,HotQUV,1008,6,1.55,220.0968,94.63,-1.35,5.64,9.56,1.7,200.33333,177,111.666667,75.13325,56.917113,54.622367,45.44803,21.9416391,12.16291179,0.04310311,0.237751,0.2298379,0.1921894,0.09283014,0.05372367,3.308232,0.11185998,0.10942397,0.16051659,0.5435773,0.01454377,0.02502486,0.2043987,0.02983405,0.6058449,0.3775442,0.623169725,0.04088087,1.1644525,0.10696389,0.009144274,11.69736274,0.63929228,0.5728253,1.2808124,20115.66,81762.81,583.1324,12060.677,191.4909,1127.0125,3905.003,1534.789,15046.79,956.2574,552.9138,NA,NA,NA,270.6206,172.479446,NA,NA,NA,NA,NA,NA,NA,NA,NA
sa19601.21-step6,sa19601.21,HydStab,0.0125,HotQUV,1008,6,1.55,220.0968,94.6,-1.26,5.28,8.98,2,NA,NA,NA,95.98802,61.717258,58.396735,47.212853,21.126647,11.96565631,0.13798152,0.2594204,0.247581,0.2003706,0.08921385,0.0528484,2.873883,0.08476819,0.08649101,0.14458465,0.5538211,0.016801716,0.02620017,0.2025358,0.021199501,0.6020045,0.3885471,0.645422252,0.03456137,1.207779,0.09933214,0.008819461,11.26283568,0.63051779,0.6160465,1.5842687,NA,NA,NA,NA,NA,NA,NA,NA,NA,NA,NA,NA,NA,NA,NA,NA,NA,NA,NA,NA,NA,NA,NA,NA,NA
sa19601.27-step6,sa19601.27,HydStab,0.0125,CyclicQUV,1008,6,1.55,146.7312,92.23,-1.01,3.96,6.87,19.8,78.42,73.62667,38.873333,49.58634,32.278017,31.384276,28.239275,15.3044727,8.765788906,-0.10033072,0.1897516,0.1877756,0.1720662,0.09447893,0.05752905,4.480324,0.11601862,0.15624744,0.22969214,0.6948722,0.004026452,0.02908049,0.3195961,0.040418404,1.037152,0.7822621,0.754240555,0.0307206,1.8309869,0.22764958,0.008380995,27.16259585,0.804517401,0.4062735,1.7288568,16506.22,64194.59,483.7183,10070.508,152.2288,1033.3752,4033.247,1592.3329,15589.01,1086.1312,657.5645,NA,NA,NA,818.9961,505.469727,NA,NA,NA,NA,NA,NA,NA,NA,NA
sa19601.28-step6,sa19601.28,HydStab,0.0125,CyclicQUV,1008,6,1.55,146.7312,91.79,-1.01,4.29,7.51,21.8,NA,NA,NA,51.34941,32.349747,31.626957,28.398047,15.6115143,9.032785132,-0.09329835,0.1882899,0.1882445,0.1719179,0.09615735,0.05927528,4.103784,0.10568212,0.13643817,0.20391502,0.6629927,0.006289875,0.03007626,0.3153536,0.03555898,1.0066793,0.7788875,0.773719595,0.03082692,1.9092378,0.23123665,0.007650201,30.22621889,0.820779863,0.4810989,1.771129,NA,NA,NA,NA,NA,NA,NA,NA,NA,NA,NA,NA,NA,NA,NA,NA,NA,NA,NA,NA,NA,NA,NA,NA,NA
sa19601.07-step7,sa19601.07,HydStab,0.0125,DampHeat,1176,7,0,NA,95.05,-0.05,0.98,1.82,3,207.66667,178,112,91.2735,8.448111,7.570012,5.983652,3.0921009,1.39104934,NA,NA,NA,NA,NA,NA,5.060686,0.16161205,0.2466564,0.30803776,0.8840404,0.014093788,0.03723254,0.4064809,0.067307829,1.2357992,0.7343645,0.594242576,0.02617581,1.8896169,0.2436146,0.012018886,20.26931614,0.754366655,0.3090256,1.4674979,25386.54,97912.7,731.1157,16292.263,126.7562,998.9829,3731.553,1444.1288,15721.75,1181.7993,679.8098,117.88194,172.9812,138.17252,NA,NA,NA,NA,NA,NA,NA,NA,NA,NA,NA
sa19601.14-step7,sa19601.14,HydStab,0.0125,FreezeThaw,1176,7,0,NA,94.99,-0.01,0.87,1.65,2.8,216.33333,179.66667,114,101.68892,8.548569,7.615497,5.805502,3.3131568,1.251029157,NA,NA,NA,NA,NA,NA,6.505408,0.27599858,0.38142534,0.40442917,0.9450588,0.012754081,0.04150285,0.4049337,0.08326971,1.1849471,0.6591661,0.556283145,0.03511471,1.8226836,0.24377609,0.014736941,16.54183796,0.714802255,0.2753248,1.2330738,15393.33,59854.04,433.3593,9827.002,133.2606,1046.2539,3819.08,1484.9357,16047.09,1229.3454,670.5134,124.39584,181.1165,140.62601,NA,NA,NA,NA,NA,NA,NA,NA,NA,NA,NA
sa19601.21-step7,sa19601.21,HydStab,0.0125,HotQUV,1176,7,1.55,256.7796,94.51,-1.35,5.65,9.58,2.3,208.33333,178.66667,109,84.58048,61.357762,58.736311,48.409206,22.911464,12.45071167,0.07384446,0.2209603,0.2135347,0.1764053,0.08341979,0.04718762,2.602442,0.08803499,0.08287053,0.13024354,0.4756628,0.013816564,0.02164527,0.1727248,0.02110244,0.507873,0.3334285,0.656519445,0.03317743,1.0710604,0.09307976,0.0091909,10.12738252,0.605437372,0.5490117,1.2672271,16557.78,66403.7,487.6481,9977.806,199.3455,1120.4807,4016.888,1608.1978,15536.98,890.1591,582.4577,NA,NA,NA,277.756,186.25769,NA,NA,NA,NA,NA,NA,NA,NA,NA
sa19601.28-step7,sa19601.28,HydStab,0.0125,CyclicQUV,1176,7,1.55,171.1864,89.72,-1.11,4.52,8.04,41.1,23.54333,27.21667,15.526667,50.20713,32.049063,31.387843,28.453406,16.6112992,9.777556281,-0.08664278,0.1596348,0.1599555,0.1476816,0.08826091,0.05515803,4.88735,0.11489064,0.16079898,0.24283773,0.6389582,0.005623858,0.02802084,0.344145,0.038021122,1.0359211,0.7384372,0.712831508,0.0296575,1.8829198,0.22856929,0.009021495,25.33607678,0.79333717,0.3923086,1.6647385,20316.71,79195.18,612.5993,12091.366,163.5081,1046.5946,4082.227,1660.6386,15767.61,987.887,623.7238,NA,NA,NA,900.8708,619.949036,NA,NA,NA,NA,NA,NA,NA,NA,NA
sa19603.00-step0,sa19603.00,UnStab,0.0075,DampHeat,0,0,NA,NA,95.9,-0.06,0.09,0.1,0.7,149,163,113,NA,NA,NA,NA,NA,NA,NA,NA,NA,NA,NA,NA,3.421517,0.0858667,0.13781453,0.20124249,0.7366002,0.013870064,0.02626497,0.3315895,0.03707691,1.1284331,0.6957902,0.616598538,0.01584334,1.7302736,0.22361871,0.009017305,24.79884067,0.789801156,0.2460808,1.6209192,14493.94,54924.53,407.1037,9657.397,178.0164,1078.2117,4001.219,1361.61,18134.43,1317.9328,763.625,NA,NA,NA,NA,NA,NA,NA,NA,NA,NA,NA,NA,NA,NA
sa19603.00-step0,sa19603.00,UnStab,0.0075,FreezeThaw,0,0,NA,NA,95.9,-0.06,0.09,0.1,0.7,149,163,113,NA,NA,NA,NA,NA,NA,NA,NA,NA,NA,NA,NA,3.421517,0.0858667,0.13781453,0.20124249,0.7366002,0.013870064,0.02626497,0.3315895,0.03707691,1.1284331,0.6957902,0.616598538,0.01584334,1.7302736,0.22361871,0.009017305,24.79884067,0.789801156,0.2460808,1.6209192,14493.94,54924.53,407.1037,9657.397,178.0164,1078.2117,4001.219,1361.61,18134.43,1317.9328,763.625,NA,NA,NA,NA,NA,NA,NA,NA,NA,NA,NA,NA,NA,NA
sa19603.00-step0,sa19603.00,UnStab,0.0075,HotQUV,0,0,1.55,0,95.9,-0.06,0.09,0.1,0.7,149,163,113,NA,NA,NA,NA,NA,NA,NA,NA,NA,NA,NA,NA,3.421517,0.0858667,0.13781453,0.20124249,0.7366002,0.013870064,0.02626497,0.3315895,0.03707691,1.1284331,0.6957902,0.616598538,0.01584334,1.7302736,0.22361871,0.009017305,24.79884067,0.789801156,0.2460808,1.6209192,14493.94,54924.53,407.1037,9657.397,178.0164,1078.2117,4001.219,1361.61,18134.43,1317.9328,763.625,NA,NA,NA,NA,NA,NA,NA,NA,NA,NA,NA,NA,NA,NA
sa19603.00-step0,sa19603.00,UnStab,0.0075,CyclicQUV,0,0,1.55,0,95.9,-0.06,0.09,0.1,0.7,149,163,113,NA,NA,NA,NA,NA,NA,NA,NA,NA,NA,NA,NA,3.421517,0.0858667,0.13781453,0.20124249,0.7366002,0.013870064,0.02626497,0.3315895,0.03707691,1.1284331,0.6957902,0.616598538,0.01584334,1.7302736,0.22361871,0.009017305,24.79884067,0.789801156,0.2460808,1.6209192,14493.94,54924.53,407.1037,9657.397,178.0164,1078.2117,4001.219,1361.61,18134.43,1317.9328,763.625,NA,NA,NA,NA,NA,NA,NA,NA,NA,NA,NA,NA,NA,NA
sa19603.01-step0,sa19603.01,UnStab,0.0075,DampHeat,0,0,0,NA,95.77,-0.05,0.16,0.26,0.7,NA,NA,NA,138.05113,3.983921,3.137932,2.181735,0.9192707,0.048536744,NA,NA,NA,NA,NA,NA,2.943859,0.09006519,0.14256407,0.20091134,0.6847035,0.013235308,0.02611405,0.3053865,0.03783627,0.9793715,0.6215896,0.634682141,0.01723449,1.4999132,0.22638178,0.009757779,23.20013396,0.778524486,0.2519329,1.4021348,NA,NA,NA,NA,NA,NA,NA,NA,NA,NA,NA,NA,NA,NA,NA,NA,NA,NA,NA,NA,NA,NA,NA,NA,NA
sa19603.02-step0,sa19603.02,UnStab,0.0075,DampHeat,0,0,0,NA,95.77,-0.05,0.15,0.23,0.5,NA,NA,NA,142.14342,3.807277,3.008701,2.060797,0.7923671,-0.029379267,NA,NA,NA,NA,NA,NA,3.489135,0.08008065,0.13091441,0.1936444,0.7447095,0.013882812,0.02531172,0.3363792,0.03551061,1.2025524,0.7320435,0.608741457,0.01502082,1.8776412,0.2253453,0.008856673,25.44356103,0.794030383,0.2395462,1.7775878,NA,NA,NA,NA,NA,NA,NA,NA,NA,NA,NA,NA,NA,NA,NA,NA,NA,NA,NA,NA,NA,NA,NA,NA,NA
sa19603.03-step0,sa19603.03,UnStab,0.0075,DampHeat,0,0,0,NA,95.79,-0.05,0.15,0.22,0.5,NA,NA,NA,140.94054,3.955309,3.124055,2.058183,0.8242304,-0.08769377,NA,NA,NA,NA,NA,NA,3.452046,0.07964389,0.12924514,0.1926315,0.7389719,0.013471188,0.02510788,0.3346697,0.03517063,1.2071542,0.7333457,0.607499605,0.01472574,1.8895918,0.22412324,0.008845279,25.33817644,0.793350757,0.2349841,1.8047439,NA,NA,NA,NA,NA,NA,NA,NA,NA,NA,NA,NA,NA,NA,NA,NA,NA,NA,NA,NA,NA,NA,NA,NA,NA
sa19603.04-step0,sa19603.04,UnStab,0.0075,DampHeat,0,0,0,NA,95.75,-0.05,0.17,0.26,0.5,NA,NA,NA,142.80003,4.053765,3.260032,2.223009,0.9953029,0.030005735,NA,NA,NA,NA,NA,NA,3.454056,0.07751925,0.12720366,0.1904227,0.7396949,0.013604548,0.0250177,0.3354736,0.03472718,1.2163459,0.7380219,0.606753309,0.01445707,1.9043753,0.22462378,0.008918731,25.18562114,0.792358942,0.2335443,1.8260563,NA,NA,NA,NA,NA,NA,NA,NA,NA,NA,NA,NA,NA,NA,NA,NA,NA,NA,NA,NA,NA,NA,NA,NA,NA
sa19603.05-step0,sa19603.05,UnStab,0.0075,DampHeat,0,0,0,NA,95.73,-0.04,0.14,0.22,0.7,NA,NA,NA,145.77757,3.838366,3.005668,2.138228,0.8507452,0.034202274,NA,NA,NA,NA,NA,NA,3.85847,0.09586919,0.14984253,0.196034,0.8338121,0.013381627,0.02358786,0.3691254,0.05039662,1.3401349,0.8032546,0.59938339,0.02508155,1.9942983,0.25540737,0.009062201,28.18381208,0.810256565,0.2019765,1.9572589,NA,NA,NA,NA,NA,NA,NA,NA,NA,NA,NA,NA,NA,NA,NA,NA,NA,NA,NA,NA,NA,NA,NA,NA,NA
