Repository: rechowdhury91/20s-dsci353-353m-453-rxc

---

output: pdf_document
---

# "Data Science Modeling, Prediction and Statistical and Machine Learning"

# This is the root folder of a standard class Git repository structure.

# Repository Folder Structure

Please browse within each folder to learn more about the intended purpose of each folder in the standard structure.

This folder structure has been designed to accommodate each type of file you may need to create and modify. 
Please do not create additional folders in the structure. 
Please pay attention to naming conventions when creating new files.

File: scripts/PET-FixedMixedEffects/data/DataFrame-v14-singles-DKN.csv (part 3 of 6)
Rowkey,Sample,Material,Thick,Exposure,Time,Step,Irrad,Pdose,L,a,b,YI,Haze,Gloss20,Gloss60,Gloss85,abs312,abs335,abs340,abs350,abs370,abs400,iad312,iad335,iad340,iad350,iad370,iad400,ftir723,ftir775,ftir793,ftir845,ftir871,ftir900,ftir975,ftir1017,ftir1040,ftir1096,ftir1125,ftir1125.ftir1096,ftir1175,ftir1245,ftir1340,ftir1370,ftir1340.ftir1370,transfrac,ftir1675,ftir1711,raman1728,raman1616,raman1418,raman1292,raman1189,raman1119,raman1097,raman1000,raman861,raman705,raman281,flu_ex340_em370,flu_ex340_em390,flu_ex340_em410,flu_ex340_em460,flu_ex400_em455,flu_ex340_em385,flu_ex340_em405,flu_ex340_em430,flu_ex340_em460_uv,flu_ex380_em405,flu_ex380_em430,flu_ex380_em460,flu_ex390_em450,flu_ex400_em450
sa19603.06-step0,sa19603.06,UnStab,0.0075,DampHeat,0,0,0,NA,95.77,-0.04,0.13,0.19,1,NA,NA,NA,141.68028,4.040185,3.10963,2.163002,0.8603523,-0.034819606,NA,NA,NA,NA,NA,NA,3.520194,0.08676679,0.13887163,0.2028474,0.7403668,0.014061745,0.0262582,0.3302588,0.03695417,1.1292395,0.6904257,0.611407677,0.01601873,1.7313476,0.22371937,0.009367713,23.88196244,0.783478508,0.2475123,1.6011649,NA,NA,NA,NA,NA,NA,NA,NA,NA,NA,NA,NA,NA,NA,NA,NA,NA,NA,NA,NA,NA,NA,NA,NA,NA
sa19603.07-step0,sa19603.07,UnStab,0.0075,DampHeat,0,0,0,NA,95.74,-0.05,0.16,0.25,0.5,NA,NA,NA,143.55325,4.048379,3.263164,2.263005,0.9719486,0.055540021,NA,NA,NA,NA,NA,NA,3.394717,0.08738031,0.1397732,0.2031487,0.7318836,0.013782317,0.02642443,0.3292268,0.03758573,1.1035845,0.6808835,0.616974504,0.01611209,1.6933456,0.22549525,0.009401505,23.98501623,0.78420806,0.2486463,1.5764902,NA,NA,NA,NA,NA,NA,NA,NA,NA,NA,NA,NA,NA,NA,NA,NA,NA,NA,NA,NA,NA,NA,NA,NA,NA
sa19603.08-step0,sa19603.08,UnStab,0.0075,FreezeThaw,0,0,0,NA,95.76,-0.05,0.15,0.23,0.7,NA,NA,NA,142.84529,3.976112,3.04195,2.134515,0.868605,-0.041849506,NA,NA,NA,NA,NA,NA,3.457516,0.08043752,0.12939772,0.1935016,0.7382973,0.013773485,0.02527139,0.3408099,0.03592615,1.2135174,0.7325356,0.603646557,0.01484481,1.8908758,0.22306037,0.008817833,25.29650652,0.793080788,0.2378746,1.8000603,NA,NA,NA,NA,NA,NA,NA,NA,NA,NA,NA,NA,NA,NA,NA,NA,NA,NA,NA,NA,NA,NA,NA,NA,NA
sa19603.09-step0,sa19603.09,UnStab,0.0075,FreezeThaw,0,0,0,NA,95.71,-0.04,0.17,0.28,0.5,NA,NA,NA,136.48107,4.257818,3.534404,2.397952,1.0372068,0.090641374,NA,NA,NA,NA,NA,NA,3.487504,0.0837638,0.13583,0.1991286,0.7409294,0.013873628,0.02602391,0.3334084,0.03619077,1.1597073,0.7084014,0.610844995,0.0155648,1.7863015,0.22399096,0.009063846,24.71257345,0.789222051,0.243647,1.6670701,NA,NA,NA,NA,NA,NA,NA,NA,NA,NA,NA,NA,NA,NA,NA,NA,NA,NA,NA,NA,NA,NA,NA,NA,NA
sa19603.10-step0,sa19603.10,UnStab,0.0075,FreezeThaw,0,0,0,NA,95.75,-0.05,0.17,0.27,0.5,NA,NA,NA,135.96575,4.273128,3.527214,2.372274,1.0390691,0.040880963,NA,NA,NA,NA,NA,NA,3.516622,0.08535977,0.13678682,0.1998797,0.7488732,0.014011164,0.02605605,0.3357286,0.03652442,1.1568758,0.7077543,0.611780711,0.01582901,1.7844362,0.22488379,0.009017532,24.93850757,0.790732013,0.2439905,1.6703108,NA,NA,NA,NA,NA,NA,NA,NA,NA,NA,NA,NA,NA,NA,NA,NA,NA,NA,NA,NA,NA,NA,NA,NA,NA
sa19603.11-step0,sa19603.11,UnStab,0.0075,FreezeThaw,0,0,0,NA,95.71,-0.05,0.19,0.3,0.5,NA,NA,NA,136.53236,4.208553,3.407954,2.32187,0.9946671,0.028219012,NA,NA,NA,NA,NA,NA,3.400961,0.09180334,0.1443637,0.20742547,0.7328415,0.013855756,0.02650609,0.3257136,0.0379385,1.079775,0.6670191,0.617738973,0.01679631,1.6502899,0.22379696,0.009262048,24.16279423,0.78545512,0.2506779,1.5111959,NA,NA,NA,NA,NA,NA,NA,NA,NA,NA,NA,NA,NA,NA,NA,NA,NA,NA,NA,NA,NA,NA,NA,NA,NA
sa19603.12-step0,sa19603.12,UnStab,0.0075,FreezeThaw,0,0,0,NA,95.73,-0.05,0.15,0.23,0.5,NA,NA,NA,143.19342,4.138866,3.455095,2.322318,0.9738468,0.030096138,NA,NA,NA,NA,NA,NA,3.29227,0.0933804,0.14672607,0.2088882,0.7205198,0.013801702,0.02623655,0.3217448,0.03849029,1.0406834,0.6492377,0.623857073,0.0173682,1.586773,0.22507898,0.009442776,23.83610286,0.783152264,0.2522379,1.44761,NA,NA,NA,NA,NA,NA,NA,NA,NA,NA,NA,NA,NA,NA,NA,NA,NA,NA,NA,NA,NA,NA,NA,NA,NA
sa19603.13-step0,sa19603.13,UnStab,0.0075,FreezeThaw,0,0,0,NA,95.69,-0.05,0.21,0.34,0.6,NA,NA,NA,139.36472,4.191055,3.376593,2.361043,1.032744,0.092634148,NA,NA,NA,NA,NA,NA,3.371204,0.07952213,0.12805382,0.1908691,0.7257887,0.013470343,0.02500772,0.3357396,0.03537801,1.1861975,0.7190361,0.606168956,0.01466864,1.8398023,0.22327179,0.008808673,25.34681331,0.793406624,0.2355964,1.7568989,NA,NA,NA,NA,NA,NA,NA,NA,NA,NA,NA,NA,NA,NA,NA,NA,NA,NA,NA,NA,NA,NA,NA,NA,NA
sa19603.14-step0,sa19603.14,UnStab,0.0075,FreezeThaw,0,0,0,NA,95.76,-0.06,0.14,0.21,0.4,NA,NA,NA,136.88651,3.89858,3.182558,2.121822,0.8960469,-0.009810595,NA,NA,NA,NA,NA,NA,3.40989,0.0827738,0.13375676,0.1977287,0.7336213,0.013468596,0.02591781,0.332,0.03627228,1.1467971,0.701747,0.611919057,0.01537528,1.7677831,0.22282722,0.008987168,24.79393064,0.789768281,0.2422247,1.6647084,NA,NA,NA,NA,NA,NA,NA,NA,NA,NA,NA,NA,NA,NA,NA,NA,NA,NA,NA,NA,NA,NA,NA,NA,NA
sa19603.15-step0,sa19603.15,UnStab,0.0075,HotQUV,0,0,1.55,0,95.75,-0.05,0.16,0.24,0.5,NA,NA,NA,138.03698,4.221036,3.353995,2.265243,0.9107906,0.031278447,NA,NA,NA,NA,NA,NA,3.357494,0.08163735,0.13152938,0.1943338,0.7305088,0.01357085,0.02581578,0.3320525,0.0359519,1.1542151,0.707819,0.613247046,0.01523455,1.7792142,0.22514271,0.008941647,25.17910962,0.792316397,0.236986,1.6882673,NA,NA,NA,NA,NA,NA,NA,NA,NA,NA,NA,NA,NA,NA,NA,NA,NA,NA,NA,NA,NA,NA,NA,NA,NA
sa19603.16-step0,sa19603.16,UnStab,0.0075,HotQUV,0,0,1.55,0,95.36,-0.04,0.15,0.24,0.5,NA,NA,NA,135.37907,4.151024,3.21687,2.267566,0.9212674,-0.012628894,NA,NA,NA,NA,NA,NA,3.490099,0.0883026,0.13967866,0.2039042,0.7405286,0.014062332,0.0265668,0.3317966,0.03723179,1.1269214,0.6898687,0.612171088,0.0161572,1.7278382,0.22438229,0.009239216,24.28585824,0.786309969,0.2483592,1.5997522,NA,NA,NA,NA,NA,NA,NA,NA,NA,NA,NA,NA,NA,NA,NA,NA,NA,NA,NA,NA,NA,NA,NA,NA,NA
sa19603.17-step0,sa19603.17,UnStab,0.0075,HotQUV,0,0,1.55,0,95.39,-0.05,0.15,0.24,0.5,NA,NA,NA,138.77795,4.086147,3.198517,2.211993,0.8855347,-0.037961253,NA,NA,NA,NA,NA,NA,3.490699,0.0889812,0.14091023,0.2044255,0.7443322,0.013810315,0.02661324,0.3322048,0.03729732,1.1243375,0.6882552,0.612142884,0.01648588,1.7165642,0.22533892,0.009190341,24.51910326,0.787911626,0.2503038,1.5903846,NA,NA,NA,NA,NA,NA,NA,NA,NA,NA,NA,NA,NA,NA,NA,NA,NA,NA,NA,NA,NA,NA,NA,NA,NA
sa19603.18-step0,sa19603.18,UnStab,0.0075,HotQUV,0,0,1.55,0,95.75,-0.05,0.15,0.23,0.5,NA,NA,NA,133.76714,4.424339,3.679309,2.531155,1.1222043,0.153111777,NA,NA,NA,NA,NA,NA,3.469515,0.08615209,0.1384662,0.20177172,0.7372395,0.013632619,0.02615603,0.3301722,0.03661064,1.1329498,0.6929369,0.611621892,0.01606093,1.7367218,0.22347996,0.009087932,24.59084861,0.788399473,0.2470425,1.6152312,NA,NA,NA,NA,NA,NA,NA,NA,NA,NA,NA,NA,NA,NA,NA,NA,NA,NA,NA,NA,NA,NA,NA,NA,NA
sa19603.19-step0,sa19603.19,UnStab,0.0075,HotQUV,0,0,1.55,0,95.76,-0.04,0.15,0.23,0.6,NA,NA,NA,136.28365,4.354089,3.494884,2.470633,1.1327264,0.134666937,NA,NA,NA,NA,NA,NA,3.452225,0.08457075,0.1348717,0.2001081,0.7439406,0.013831766,0.02597104,0.3341219,0.03630549,1.1557662,0.7079449,0.612532967,0.015451,1.7804636,0.22376926,0.009030201,24.78009736,0.789675605,0.242606,1.6591548,NA,NA,NA,NA,NA,NA,NA,NA,NA,NA,NA,NA,NA,NA,NA,NA,NA,NA,NA,NA,NA,NA,NA,NA,NA
sa19603.20-step0,sa19603.20,UnStab,0.0075,HotQUV,0,0,1.55,0,95.71,-0.05,0.18,0.28,0.6,NA,NA,NA,135.30093,4.489439,3.708135,2.535323,1.1919961,0.189573729,NA,NA,NA,NA,NA,NA,3.512216,0.09041521,0.1430592,0.20738434,0.7432626,0.013734063,0.02667138,0.3307836,0.03806115,1.1103268,0.6811478,0.613466053,0.01658107,1.6992624,0.22404641,0.009297505,24.09747669,0.784998615,0.2522681,1.5504104,NA,NA,NA,NA,NA,NA,NA,NA,NA,NA,NA,NA,NA,NA,NA,NA,NA,NA,NA,NA,NA,NA,NA,NA,NA
sa19603.21-step0,sa19603.21,UnStab,0.0075,HotQUV,0,0,1.55,0,95.77,-0.05,0.13,0.19,0.6,NA,NA,NA,145.02666,4.201934,3.286947,2.282995,1.0183333,0.119931854,NA,NA,NA,NA,NA,NA,3.842692,0.08983625,0.14217288,0.1929598,0.8493079,0.013591497,0.02275972,0.3779987,0.046532066,1.4379885,0.8409609,0.584817542,0.02322585,2.1532854,0.25066751,0.008597298,29.15654546,0.81541841,0.1915014,2.235628,NA,NA,NA,NA,NA,NA,NA,NA,NA,NA,NA,NA,NA,NA,NA,NA,NA,NA,NA,NA,NA,NA,NA,NA,NA
sa19603.22-step0,sa19603.22,UnStab,0.0075,CyclicQUV,0,0,1.55,0,95.76,-0.06,0.14,0.2,0.4,NA,NA,NA,137.64505,4.349088,3.67711,2.496023,1.1747619,0.253522437,NA,NA,NA,NA,NA,NA,3.87996,0.0917608,0.14333453,0.19364202,0.8469439,0.013437458,0.02275432,0.3744835,0.047022051,1.4172839,0.8349461,0.589117043,0.02351802,2.1163672,0.25218197,0.008586141,29.3708163,0.816517925,0.1948194,2.1652048,NA,NA,NA,NA,NA,NA,NA,NA,NA,NA,NA,NA,NA,NA,NA,NA,NA,NA,NA,NA,NA,NA,NA,NA,NA
sa19603.23-step0,sa19603.23,UnStab,0.0075,CyclicQUV,0,0,1.55,0,95.7,-0.05,0.19,0.31,0.4,NA,NA,NA,145.17996,4.264037,3.534474,2.405496,1.1470557,0.2546977,NA,NA,NA,NA,NA,NA,3.860721,0.08945147,0.14134163,0.19104119,0.8506013,0.01353062,0.0224871,0.3765044,0.046345284,1.4475076,0.8426802,0.58215943,0.02321646,2.1691969,0.25075076,0.008646435,29.00047939,0.814609238,0.1894563,2.257949,NA,NA,NA,NA,NA,NA,NA,NA,NA,NA,NA,NA,NA,NA,NA,NA,NA,NA,NA,NA,NA,NA,NA,NA,NA
sa19603.24-step0,sa19603.24,UnStab,0.0075,CyclicQUV,0,0,1.55,0,95.69,-0.05,0.21,0.35,0.7,NA,NA,NA,144.87193,4.006222,3.353219,2.260296,0.9966628,0.144807567,NA,NA,NA,NA,NA,NA,3.885592,0.09015389,0.14157348,0.1913052,0.8513467,0.013497554,0.02253901,0.3755869,0.046202769,1.4396782,0.843177,0.585670464,0.02294238,2.162455,0.25128955,0.008645352,29.06643362,0.814952062,0.1893241,2.2565751,NA,NA,NA,NA,NA,NA,NA,NA,NA,NA,NA,NA,NA,NA,NA,NA,NA,NA,NA,NA,NA,NA,NA,NA,NA
sa19603.25-step0,sa19603.25,UnStab,0.0075,CyclicQUV,0,0,1.55,0,95.7,-0.06,0.17,0.26,0.7,NA,NA,NA,141.71449,4.219776,3.484116,2.333722,1.0474553,0.201993347,NA,NA,NA,NA,NA,NA,3.764137,0.08872691,0.13981018,0.1907953,0.8452012,0.013502406,0.02222898,0.3755455,0.04531764,1.4398605,0.8405884,0.5837985,0.02264894,2.1702629,0.24842617,0.008649707,28.72076129,0.81314106,0.1881659,2.2615374,NA,NA,NA,NA,NA,NA,NA,NA,NA,NA,NA,NA,NA,NA,NA,NA,NA,NA,NA,NA,NA,NA,NA,NA,NA
sa19603.26-step0,sa19603.26,UnStab,0.0075,CyclicQUV,0,0,1.55,0,95.72,-0.05,0.19,0.3,0.5,NA,NA,NA,143.40932,4.309467,3.48666,2.409596,1.109348,0.232340246,NA,NA,NA,NA,NA,NA,3.798249,0.08919929,0.14131986,0.1903216,0.8465281,0.013230833,0.02241963,0.377816,0.04603444,1.4402141,0.8419025,0.5845676,0.02288048,2.1585734,0.25090868,0.008647732,29.01439129,0.814681656,0.1873614,2.246665,NA,NA,NA,NA,NA,NA,NA,NA,NA,NA,NA,NA,NA,NA,NA,NA,NA,NA,NA,NA,NA,NA,NA,NA,NA
sa19603.27-step0,sa19603.27,UnStab,0.0075,CyclicQUV,0,0,1.55,0,95.8,-0.06,0.15,0.22,0.4,NA,NA,NA,145.71447,3.904338,3.224776,2.201225,0.9620973,0.093367013,NA,NA,NA,NA,NA,NA,3.712965,0.09249263,0.14507641,0.1935953,0.8243547,0.013148741,0.02296084,0.3690377,0.047633356,1.3555283,0.8084004,0.596372942,0.02390085,2.0224986,0.25216627,0.008781358,28.71609038,0.813116346,0.1961439,2.034121,NA,NA,NA,NA,NA,NA,NA,NA,NA,NA,NA,NA,NA,NA,NA,NA,NA,NA,NA,NA,NA,NA,NA,NA,NA
sa19603.28-step0,sa19603.28,UnStab,0.0075,CyclicQUV,0,0,1.55,0,95.7,-0.05,0.2,0.33,0.5,NA,NA,NA,146.07137,4.11331,3.44919,2.376005,1.1057883,0.25134572,NA,NA,NA,NA,NA,NA,3.828125,0.09029879,0.14200958,0.1908242,0.845358,0.013536718,0.02254706,0.3779818,0.04634425,1.4312115,0.8382017,0.585658863,0.0230882,2.1476331,0.25140863,0.008630804,29.12922481,0.815277269,0.1910224,2.2197928,NA,NA,NA,NA,NA,NA,NA,NA,NA,NA,NA,NA,NA,NA,NA,NA,NA,NA,NA,NA,NA,NA,NA,NA,NA
sa19603.29-step0,sa19603.29,UnStab,0.0075,DampHeat,0,0,NA,NA,95.78,-0.05,0.15,0.23,0.5,173,166.33333,116,NA,NA,NA,NA,NA,NA,NA,NA,NA,NA,NA,NA,3.872958,0.09099016,0.14443934,0.1924537,0.8449469,0.013415573,0.02276045,0.3760063,0.047103663,1.4120533,0.8283939,0.586659087,0.02373239,2.1044302,0.25166544,0.008772382,28.68838133,0.812969602,0.1931695,2.1430815,11494.93,36036.66,203.4591,7050.099,306.7351,997.3627,3602.504,615.7468,19080.36,1318.453,603.7272,77.72155,114.1496,81.98923,NA,3.814731,NA,NA,NA,NA,NA,NA,NA,NA,NA
sa19603.29-step0,sa19603.29,UnStab,0.0075,FreezeThaw,0,0,NA,NA,95.78,-0.05,0.15,0.23,0.5,173,166.33333,116,NA,NA,NA,NA,NA,NA,NA,NA,NA,NA,NA,NA,3.872958,0.09099016,0.14443934,0.1924537,0.8449469,0.013415573,0.02276045,0.3760063,0.047103663,1.4120533,0.8283939,0.586659087,0.02373239,2.1044302,0.25166544,0.008772382,28.68838133,0.812969602,0.1931695,2.1430815,11494.93,36036.66,203.4591,7050.099,306.7351,997.3627,3602.504,615.7468,19080.36,1318.453,603.7272,77.72155,114.1496,81.98923,NA,3.814731,NA,NA,NA,NA,NA,NA,NA,NA,NA
sa19603.29-step0,sa19603.29,UnStab,0.0075,HotQUV,0,0,NA,0,95.78,-0.05,0.15,0.23,0.5,173,166.33333,116,NA,NA,NA,NA,NA,NA,NA,NA,NA,NA,NA,NA,3.872958,0.09099016,0.14443934,0.1924537,0.8449469,0.013415573,0.02276045,0.3760063,0.047103663,1.4120533,0.8283939,0.586659087,0.02373239,2.1044302,0.25166544,0.008772382,28.68838133,0.812969602,0.1931695,2.1430815,11494.93,36036.66,203.4591,7050.099,306.7351,997.3627,3602.504,615.7468,19080.36,1318.453,603.7272,77.72155,114.1496,81.98923,NA,3.814731,NA,NA,NA,NA,NA,NA,NA,NA,NA
sa19603.29-step0,sa19603.29,UnStab,0.0075,CyclicQUV,0,0,NA,0,95.78,-0.05,0.15,0.23,0.5,173,166.33333,116,NA,NA,NA,NA,NA,NA,NA,NA,NA,NA,NA,NA,3.872958,0.09099016,0.14443934,0.1924537,0.8449469,0.013415573,0.02276045,0.3760063,0.047103663,1.4120533,0.8283939,0.586659087,0.02373239,2.1044302,0.25166544,0.008772382,28.68838133,0.812969602,0.1931695,2.1430815,11494.93,36036.66,203.4591,7050.099,306.7351,997.3627,3602.504,615.7468,19080.36,1318.453,603.7272,77.72155,114.1496,81.98923,NA,3.814731,NA,NA,NA,NA,NA,NA,NA,NA,NA
sa19603.01-step1,sa19603.01,UnStab,0.0075,DampHeat,168,1,0,NA,95.55,-0.03,0.28,0.5,4.2,183.66667,163.33333,109.666667,136.92345,5.40869,4.574257,3.360766,1.6569551,0.31865057,NA,NA,NA,NA,NA,NA,3.379073,0.09587323,0.15014745,0.21236141,0.7266249,0.013815221,0.02797481,0.3199815,0.04000338,1.0296086,0.6554488,0.636599966,0.01780995,1.5810958,0.22855083,0.009685112,23.59816076,0.781443643,0.2626909,1.4368085,14476.71,54780.98,403.2569,9579.132,190.8313,1041.4704,4083.941,1310.6531,17984.66,1296.772,749.7529,122.06532,174.614,127.84906,NA,NA,NA,NA,NA,NA,NA,NA,NA,NA,NA
sa19603.02-step1,sa19603.02,UnStab,0.0075,DampHeat,168,1,0,NA,95.52,-0.03,0.28,0.5,4.7,NA,NA,NA,140.83363,4.9591,4.013721,3.021933,1.4045102,0.233024073,NA,NA,NA,NA,NA,NA,3.420959,0.10133452,0.15687555,0.21896284,0.7230233,0.013721366,0.02826614,0.3155716,0.04092452,0.9993952,0.635026,0.635410296,0.018935,1.5403769,0.22851757,0.009885767,23.1158159,0.777896053,0.2716981,1.3693119,NA,NA,NA,NA,NA,NA,NA,NA,NA,NA,NA,NA,NA,NA,NA,NA,NA,NA,NA,NA,NA,NA,NA,NA,NA
sa19603.03-step1,sa19603.03,UnStab,0.0075,DampHeat,168,1,0,NA,95.56,-0.03,0.28,0.49,4.7,NA,NA,NA,139.97889,4.675916,3.793812,2.833105,1.2130253,0.099489828,NA,NA,NA,NA,NA,NA,3.377287,0.09625685,0.15053707,0.2131984,0.7256438,0.013894965,0.02803144,0.3199299,0.0399234,1.0340965,0.6540173,0.632452871,0.01771201,1.587241,0.22747487,0.009397135,24.20683219,0.785761809,0.2674568,1.4395314,NA,NA,NA,NA,NA,NA,NA,NA,NA,NA,NA,NA,NA,NA,NA,NA,NA,NA,NA,NA,NA,NA,NA,NA,NA
sa19603.04-step1,sa19603.04,UnStab,0.0075,DampHeat,168,1,0,NA,95.42,-0.03,0.33,0.59,4.8,NA,NA,NA,140.46628,5.03537,4.067468,3.00257,1.3979235,0.235012077,NA,NA,NA,NA,NA,NA,3.020999,0.10491241,0.15935982,0.21801138,0.6896844,0.013553426,0.02829767,0.3014743,0.04177279,0.926999,0.5939915,0.640768221,0.01870403,1.422053,0.22559099,0.010239449,22.0315556,0.769485106,0.2700605,1.2915834,NA,NA,NA,NA,NA,NA,NA,NA,NA,NA,NA,NA,NA,NA,NA,NA,NA,NA,NA,NA,NA,NA,NA,NA,NA
sa19603.05-step1,sa19603.05,UnStab,0.0075,DampHeat,168,1,0,NA,95.53,-0.02,0.27,0.49,4.3,NA,NA,NA,143.61889,4.907427,4.066162,3.149091,1.5149217,0.411814642,NA,NA,NA,NA,NA,NA,3.415631,0.10813621,0.16244075,0.19467387,0.7307135,0.011812325,0.0268697,0.3366268,0.061420285,1.1195673,0.7097815,0.633978413,0.03105081,1.6771525,0.26082175,0.009497816,27.46123425,0.806231332,0.2306756,1.5929517,NA,NA,NA,NA,NA,NA,NA,NA,NA,NA,NA,NA,NA,NA,NA,NA,NA,NA,NA,NA,NA,NA,NA,NA,NA
sa19603.06-step1,sa19603.06,UnStab,0.0075,DampHeat,168,1,0,NA,95.57,-0.03,0.29,0.52,4.5,NA,NA,NA,137.56082,5.108405,4.289742,3.143101,1.5038561,0.334866986,NA,NA,NA,NA,NA,NA,3.044124,0.10638283,0.16160803,0.2177627,0.6810267,0.014071297,0.02814388,0.2975401,0.04171167,0.9093307,0.5806539,0.638550859,0.01914721,1.4026708,0.22511941,0.010395489,21.65549018,0.766417077,0.2680552,1.252693,NA,NA,NA,NA,NA,NA,NA,NA,NA,NA,NA,NA,NA,NA,NA,NA,NA,NA,NA,NA,NA,NA,NA,NA,NA
sa19603.07-step1,sa19603.07,UnStab,0.0075,DampHeat,168,1,0,NA,95.48,-0.01,0.33,0.6,4.6,NA,NA,NA,140.49236,5.159169,4.188041,3.203258,1.5295926,0.360656242,NA,NA,NA,NA,NA,NA,3.289677,0.10991896,0.17006103,0.22824732,0.7094953,0.013758016,0.02777439,0.306941,0.043243758,0.94208,0.5977656,0.634516814,0.02061402,1.4494461,0.22539102,0.010267346,21.95221823,0.76884458,0.2731004,1.2680978,NA,NA,NA,NA,NA,NA,NA,NA,NA,NA,NA,NA,NA,NA,NA,NA,NA,NA,NA,NA,NA,NA,NA,NA,NA
sa19603.08-step1,sa19603.08,UnStab,0.0075,FreezeThaw,168,1,0,NA,95.7,-0.03,0.21,0.36,1.9,187.66667,170.33333,114,137.52116,4.497071,3.61964,2.603788,1.2149996,0.167623744,NA,NA,NA,NA,NA,NA,3.467252,0.08751205,0.14009162,0.2038979,0.7315303,0.013946559,0.02662091,0.3322231,0.03826578,1.1096517,0.6914714,0.623142739,0.0164199,1.7081208,0.22635949,0.009256021,24.45537775,0.787476422,0.2535518,1.5766273,13726.46,51939.77,375.0221,9127.144,179.825,1023.043,3852.81,1276.6593,17520.28,1244.8248,733.0811,115.2682,165.0303,124.23814,NA,NA,NA,NA,NA,NA,NA,NA,NA,NA,NA
sa19603.09-step1,sa19603.09,UnStab,0.0075,FreezeThaw,168,1,0,NA,95.59,-0.04,0.25,0.44,2.3,NA,NA,NA,140.75679,4.394416,3.460975,2.54037,1.1738274,0.155491383,NA,NA,NA,NA,NA,NA,3.182266,0.09171002,0.14364448,0.20531857,0.70254,0.013420768,0.02672295,0.3208545,0.03927903,1.0273038,0.6509212,0.633620941,0.01707388,1.5764688,0.22863437,0.009729683,23.49864533,0.780721028,0.254863,1.4591934,NA,NA,NA,NA,NA,NA,NA,NA,NA,NA,NA,NA,NA,NA,NA,NA,NA,NA,NA,NA,NA,NA,NA,NA,NA
sa19603.10-step1,sa19603.10,UnStab,0.0075,FreezeThaw,168,1,0,NA,95.65,-0.03,0.22,0.39,2.1,NA,NA,NA,136.79451,4.271222,3.505964,2.5947,1.1415086,0.152401822,NA,NA,NA,NA,NA,NA,3.14387,0.09356556,0.14687568,0.2084786,0.6966785,0.013578622,0.02685402,0.3179472,0.04014701,1.0044681,0.6394053,0.636561081,0.01769853,1.5419228,0.22883649,0.009766286,23.4312706,0.780229079,0.2599316,1.4259512,NA,NA,NA,NA,NA,NA,NA,NA,NA,NA,NA,NA,NA,NA,NA,NA,NA,NA,NA,NA,NA,NA,NA,NA,NA
sa19603.11-step1,sa19603.11,UnStab,0.0075,FreezeThaw,168,1,0,NA,95.6,-0.03,0.25,0.44,2.4,NA,NA,NA,138.87117,4.356105,3.49632,2.519227,1.1604927,0.138207928,NA,NA,NA,NA,NA,NA,3.494596,0.10288725,0.16134108,0.2236562,0.7278436,0.013792391,0.0274401,0.3270879,0.04174993,1.0286473,0.6392261,0.621423981,0.01907231,1.5623098,0.22756719,0.010292769,22.10942362,0.770110327,0.2686708,1.3817143,NA,NA,NA,NA,NA,NA,NA,NA,NA,NA,NA,NA,NA,NA,NA,NA,NA,NA,NA,NA,NA,NA,NA,NA,NA
sa19603.12-step1,sa19603.12,UnStab,0.0075,FreezeThaw,168,1,0,NA,95.65,-0.04,0.23,0.4,1.6,NA,NA,NA,139.60704,4.674879,3.583804,2.679443,1.2583952,0.187071756,NA,NA,NA,NA,NA,NA,3.141935,0.09343212,0.14763535,0.2094832,0.7031201,0.013752006,0.02687236,0.3189713,0.03962579,1.0057091,0.636277,0.632665052,0.01761841,1.5446052,0.22858231,0.009871899,23.1548469,0.778187398,0.2669921,1.4239008,NA,NA,NA,NA,NA,NA,NA,NA,NA,NA,NA,NA,NA,NA,NA,NA,NA,NA,NA,NA,NA,NA,NA,NA,NA
sa19603.13-step1,sa19603.13,UnStab,0.0075,FreezeThaw,168,1,0,NA,95.61,-0.04,0.24,0.41,2.1,NA,NA,NA,142.49428,4.471248,3.613815,2.679304,1.2553228,0.211128431,NA,NA,NA,NA,NA,NA,3.643545,0.10135645,0.15846937,0.2234616,0.7458249,0.014398518,0.02819587,0.3366235,0.04214631,1.0707778,0.6633711,0.61952265,0.01878482,1.6263551,0.22861663,0.009854906,23.19825577,0.778510526,0.2718802,1.4422686,NA,NA,NA,NA,NA,NA,NA,NA,NA,NA,NA,NA,NA,NA,NA,NA,NA,NA,NA,NA,NA,NA,NA,NA,NA
sa19603.14-step1,sa19603.14,UnStab,0.0075,FreezeThaw,168,1,0,NA,95.64,-0.02,0.23,0.39,1.6,NA,NA,NA,140.43177,4.199804,3.255075,2.280165,0.9294174,-0.010388904,NA,NA,NA,NA,NA,NA,3.609767,0.10373468,0.16102243,0.22438816,0.7412358,0.014268949,0.02825475,0.333436,0.04274649,1.045818,0.64864,0.620222639,0.01922301,1.596364,0.22956969,0.009982512,22.99718648,0.777005831,0.2759606,1.4115286,NA,NA,NA,NA,NA,NA,NA,NA,NA,NA,NA,NA,NA,NA,NA,NA,NA,NA,NA,NA,NA,NA,NA,NA,NA
sa19603.15-step1,sa19603.15,UnStab,0.0075,HotQUV,168,1,1.55,36.6828,95.69,-0.36,0.95,1.51,1,194.33333,174,115.333333,101.1123,45.567771,43.264564,32.812385,9.8671926,4.68047282,-1.00659375,1.1271423,1.0879914,0.8327375,0.24415808,0.12674044,3.173072,0.07957148,0.11626692,0.1796219,0.6648691,0.008102198,0.02132127,0.2712079,0.02778863,0.8962675,0.6430664,0.717493829,0.02414343,1.5346745,0.19878709,0.008185676,24.28474936,0.786302297,0.3604375,1.6361228,14887.94,57376.9,425.9041,9352.787,189.216,1055.919,4043.757,1345.3629,17608.43,1236.9641,708.2959,NA,NA,NA,425.4218,114.615578,NA,NA,NA,NA,NA,NA,NA,NA,NA
sa19603.16-step1,sa19603.16,UnStab,0.0075,HotQUV,168,1,1.55,36.6828,95.67,-0.36,0.91,1.45,1.9,NA,NA,NA,97.23968,43.735761,41.917255,31.925355,9.8439016,4.546450425,-1.0397077,1.0791089,1.0550009,0.808493,0.24323755,0.12428384,3.155497,0.0785555,0.11618381,0.1786198,0.6598253,0.008427268,0.02126164,0.268072,0.0273946,0.8884264,0.638315,0.718478199,0.02364066,1.5180646,0.19936269,0.008306329,24.00129949,0.784322885,0.3619329,1.6316864,NA,NA,NA,NA,NA,NA,NA,NA,NA,NA,NA,NA,NA,NA,NA,NA,NA,NA,NA,NA,NA,NA,NA,NA,NA
sa19603.17-step1,sa19603.17,UnStab,0.0075,HotQUV,168,1,1.55,36.6828,95.69,-0.39,0.96,1.52,2.4,NA,NA,NA,89.81185,40.787871,39.093291,30.315172,9.7814742,4.603720075,-1.33485194,1.0005159,0.9785178,0.7661132,0.24250983,0.12653563,3.008375,0.0751312,0.10994762,0.1719196,0.6516991,0.008380488,0.02071506,0.2633722,0.02542332,0.8869803,0.646996,0.729436719,0.02266979,1.5474224,0.19800462,0.008017302,24.69716371,0.789118271,0.3534638,1.695397,NA,NA,NA,NA,NA,NA,NA,NA,NA,NA,NA,NA,NA,NA,NA,NA,NA,NA,NA,NA,NA,NA,NA,NA,NA
sa19603.18-step1,sa19603.18,UnStab,0.0075,HotQUV,168,1,1.55,36.6828,95.68,-0.36,0.96,1.54,1.5,NA,NA,NA,92.86178,44.180629,42.071571,32.522064,10.3358543,4.993454187,-1.11511,1.0837856,1.0466012,0.8175742,0.25117085,0.13195128,3.068451,0.07879901,0.11371388,0.1767263,0.6484662,0.008096039,0.02117224,0.2644071,0.02730191,0.8700132,0.6291405,0.723139028,0.02389618,1.4928855,0.19823283,0.008377617,23.66219773,0.781906124,0.3625021,1.6188882,NA,NA,NA,NA,NA,NA,NA,NA,NA,NA,NA,NA,NA,NA,NA,NA,NA,NA,NA,NA,NA,NA,NA,NA,NA
sa19603.19-step1,sa19603.19,UnStab,0.0075,HotQUV,168,1,1.55,36.6828,95.68,-0.36,0.92,1.46,0.9,NA,NA,NA,99.47014,44.136331,41.858241,31.801456,9.6649482,4.555343947,-1.00356338,1.0844931,1.0458132,0.7995797,0.23259462,0.12051089,3.077515,0.07843934,0.11397663,0.1777729,0.6520147,0.008459048,0.02080802,0.26309,0.027033335,0.8704937,0.6281196,0.721567083,0.02335948,1.4968129,0.19523109,0.008211626,23.77496126,0.782715772,0.3553384,1.605839,NA,NA,NA,NA,NA,NA,NA,NA,NA,NA,NA,NA,NA,NA,NA,NA,NA,NA,NA,NA,NA,NA,NA,NA,NA
sa19603.20-step1,sa19603.20,UnStab,0.0075,HotQUV,168,1,1.55,36.6828,95.64,-0.33,0.92,1.48,1.7,NA,NA,NA,96.59568,42.23235,40.300567,30.753421,9.5414313,4.448857204,-1.05513371,1.0288994,0.9975365,0.769246,0.22761172,0.11611119,3.134604,0.07581691,0.11156892,0.1748245,0.6765656,0.008945289,0.02111887,0.2763516,0.02642633,0.9318883,0.6751195,0.724463973,0.02267297,1.624838,0.19818283,0.007932733,24.98291951,0.791026286,0.3529969,1.7585322,NA,NA,NA,NA,NA,NA,NA,NA,NA,NA,NA,NA,NA,NA,NA,NA,NA,NA,NA,NA,NA,NA,NA,NA,NA
sa19603.21-step1,sa19603.21,UnStab,0.0075,HotQUV,168,1,1.55,36.6828,95.72,-0.33,0.83,1.31,1.4,NA,NA,NA,98.67634,41.336513,39.495961,29.806236,8.8930031,4.213823878,-1.26354388,1.0123158,0.9870842,0.7503037,0.21466927,0.1116025,3.585761,0.08964889,0.12485282,0.16850014,0.755571,0.008800154,0.02672923,0.3508203,0.05956878,1.1668496,0.7456329,0.639013717,0.04310182,1.7815644,0.23437995,0.007277131,32.20774094,0.829930837,0.341225,1.8291399,NA,NA,NA,NA,NA,NA,NA,NA,NA,NA,NA,NA,NA,NA,NA,NA,NA,NA,NA,NA,NA,NA,NA,NA,NA
sa19603.22-step1,sa19603.22,UnStab,0.0075,CyclicQUV,168,1,1.55,24.4552,96.03,-0.23,1.01,1.73,13.3,138.33333,142.33333,105,91.05513,29.118449,27.661139,20.935168,6.9920545,3.204460382,-1.9051129,1.0128464,0.9807333,0.7539969,0.23787549,0.1206671,3.645852,0.09016522,0.12930278,0.1740003,0.8032609,0.009072957,0.02412506,0.3494304,0.05231158,1.2307864,0.8005051,0.650401321,0.03474845,1.8948875,0.24921128,0.007601723,32.78352552,0.832417238,0.2872511,1.9732601,11416.65,34355.18,204.5026,6687.227,341.4036,997.6118,3680.04,623.2717,19511.24,1275.4904,636.9363,NA,NA,NA,323.547,79.810669,NA,NA,NA,NA,NA,NA,NA,NA,NA
sa19603.23-step1,sa19603.23,UnStab,0.0075,CyclicQUV,168,1,1.55,24.4552,95.85,-0.21,1.08,1.88,17.5,NA,NA,NA,85.7187,28.172405,26.820206,20.706057,7.2472029,3.415687732,-2.43143616,0.9776394,0.9521791,0.74833,0.24944172,0.12925635,3.563382,0.08911041,0.12767085,0.1729118,0.7918816,0.009409145,0.02384228,0.3484129,0.051832619,1.2234037,0.7938912,0.648920058,0.03445181,1.8827312,0.24879638,0.007815437,31.8339691,0.828276908,0.2831849,1.9820437,NA,NA,NA,NA,NA,NA,NA,NA,NA,NA,NA,NA,NA,NA,NA,NA,NA,NA,NA,NA,NA,NA,NA,NA,NA
sa19603.24-step1,sa19603.24,UnStab,0.0075,CyclicQUV,168,1,1.55,24.4552,95.97,-0.27,1.04,1.77,14.8,NA,NA,NA,88.25115,30.260806,28.694392,21.982601,7.4158066,3.450039845,-2.31528599,1.0735788,1.0362284,0.8064668,0.26248584,0.13515457,3.592532,0.088086,0.12422124,0.17108062,0.7932716,0.008794607,0.02438008,0.3456444,0.05328368,1.2133517,0.7926655,0.653285853,0.0356161,1.8643512,0.25081266,0.007606394,32.97392431,0.833223515,0.2872901,1.9647772,NA,NA,NA,NA,NA,NA,NA,NA,NA,NA,NA,NA,NA,NA,NA,NA,NA,NA,NA,NA,NA,NA,NA,NA,NA
sa19603.25-step1,sa19603.25,UnStab,0.0075,CyclicQUV,168,1,1.55,24.4552,95.69,-0.28,0.76,1.21,8.2,NA,NA,NA,87.28404,30.2544,29.387303,21.959601,7.3825785,3.422352461,-2.2257207,1.0645844,1.0592099,0.8025237,0.25905015,0.13168403,3.526884,0.08740522,0.12369946,0.1709825,0.7942808,0.008755002,0.02429258,0.3445293,0.051020429,1.215346,0.7993336,0.657700441,0.0346963,1.8772514,0.24944822,0.007675319,32.50004593,0.831202244,0.2859896,1.980153,NA,NA,NA,NA,NA,NA,NA,NA,NA,NA,NA,NA,NA,NA,NA,NA,NA,NA,NA,NA,NA,NA,NA,NA,NA
sa19603.26-step1,sa19603.26,UnStab,0.0075,CyclicQUV,168,1,1.55,24.4552,96.02,-0.22,1.01,1.74,20.6,NA,NA,NA,87.23666,30.350866,29.013948,21.948286,7.3138411,3.398682149,-2.29696162,1.0648614,1.0438389,0.7989585,0.25370855,0.1294752,3.407621,0.0842427,0.11986525,0.1671597,0.7906912,0.00841054,0.02269063,0.3359175,0.047576367,1.2138606,0.8011208,0.659977595,0.0329832,1.9037182,0.24849735,0.007496653,33.14777275,0.83395296,0.2796027,2.0918396,NA,NA,NA,NA,NA,NA,NA,NA,NA,NA,NA,NA,NA,NA,NA,NA,NA,NA,NA,NA,NA,NA,NA,NA,NA
sa19603.27-step1,sa19603.27,UnStab,0.0075,CyclicQUV,168,1,1.55,24.4552,95.8,-0.28,0.81,1.31,10.1,NA,NA,NA,87.26347,30.216813,28.862174,22.070318,7.5024453,3.482220806,-2.39012562,1.0759459,1.0483414,0.812469,0.26744202,0.13857396,4.068871,0.10329418,0.14257207,0.1878698,0.811977,0.009160068,0.02976495,0.3778738,0.06665715,1.2467834,0.7973455,0.639522069,0.04285403,1.8716575,0.25779633,0.007832295,32.91453271,0.832972845,0.3175553,1.8138348,NA,NA,NA,NA,NA,NA,NA,NA,NA,NA,NA,NA,NA,NA,NA,NA,NA,NA,NA,NA,NA,NA,NA,NA,NA
sa19603.28-step1,sa19603.28,UnStab,0.0075,CyclicQUV,168,1,1.55,24.4552,96.04,-0.29,0.76,1.22,6.7,NA,NA,NA,87.62797,29.686166,28.019932,21.543881,7.2868266,3.379017974,-2.38981495,1.0457022,1.0047246,0.7837954,0.25274945,0.12789396,3.549486,0.0890459,0.12643614,0.17282749,0.7953983,0.008577477,0.02463466,0.3445543,0.052070417,1.2091566,0.7971138,0.659231236,0.03494773,1.8736597,0.25234861,0.007673736,32.88471352,0.832846704,0.2875885,1.9652706,NA,NA,NA,NA,NA,NA,NA,NA,NA,NA,NA,NA,NA,NA,NA,NA,NA,NA,NA,NA,NA,NA,NA,NA,NA
sa19603.02-step2,sa19603.02,UnStab,0.0075,DampHeat,336,2,0,NA,95.69,-0.04,0.23,0.39,3.13,124,158.66667,112.666667,141.88468,4.988086,4.062929,2.925557,1.0224069,-0.164737865,NA,NA,NA,NA,NA,NA,3.702051,0.09980674,0.15580966,0.22225111,0.7565501,0.01360888,0.02872467,0.3329579,0.04074163,1.074509,0.6754228,0.628587383,0.01895132,1.6527296,0.2325428,0.009686361,24.0072407,0.78436475,0.273894,1.4583629,14473.87,54644.04,395.0211,9473.273,190.0606,1070.5681,4016.815,1338.6057,18611.42,1303.2549,762.6537,106.083,151.3804,111.63628,NA,NA,NA,NA,NA,NA,NA,NA,NA,NA,NA
sa19603.03-step2,sa19603.03,UnStab,0.0075,DampHeat,336,2,0,NA,95.5,-0.01,0.31,0.57,5.8,NA,NA,NA,138.61872,5.40406,4.57708,3.390763,1.5819887,0.222164411,NA,NA,NA,NA,NA,NA,3.481391,0.10354339,0.16167203,0.2236991,0.7293854,0.013208466,0.02875638,0.3124131,0.040238293,0.9852216,0.6297831,0.639229895,0.0199629,1.525213,0.22930981,0.009719116,23.59369,0.781411282,0.2656754,1.3365963,NA,NA,NA,NA,NA,NA,NA,NA,NA,NA,NA,NA,NA,NA,NA,NA,NA,NA,NA,NA,NA,NA,NA,NA,NA
sa19603.04-step2,sa19603.04,UnStab,0.0075,DampHeat,336,2,0,NA,95.52,-0.03,0.29,0.52,4.8,NA,NA,NA,135.61806,5.877263,4.849954,3.609819,1.709553,0.315294493,NA,NA,NA,NA,NA,NA,3.693617,0.11340395,0.17402539,0.23552267,0.7491465,0.01330929,0.02982746,0.3179216,0.043295752,0.9974316,0.627442,0.629057672,0.0212025,1.5304197,0.22959689,0.009851995,23.30460886,0.779298234,0.2786899,1.3127341,NA,NA,NA,NA,NA,NA,NA,NA,NA,NA,NA,NA,NA,NA,NA,NA,NA,NA,NA,NA,NA,NA,NA,NA,NA
sa19603.05-step2,sa19603.05,UnStab,0.0075,DampHeat,336,2,0,NA,95.51,-0.03,0.29,0.51,5.2,NA,NA,NA,139.2883,5.490889,4.648326,3.415025,1.6472233,0.361810947,NA,NA,NA,NA,NA,NA,4.500197,0.12998844,0.18968503,0.22169485,0.8238093,0.012417618,0.03473828,0.3848754,0.077131095,1.2380294,0.7727131,0.624147617,0.03797199,1.8112457,0.2713979,0.008923315,30.41447041,0.821691357,0.2519379,1.5679071,NA,NA,NA,NA,NA,NA,NA,NA,NA,NA,NA,NA,NA,NA,NA,NA,NA,NA,NA,NA,NA,NA,NA,NA,NA
sa19603.06-step2,sa19603.06,UnStab,0.0075,DampHeat,336,2,0,NA,95.55,-0.03,0.29,0.51,4.6,NA,NA,NA,138.1117,5.536392,4.845515,3.389575,1.6131303,0.266799465,NA,NA,NA,NA,NA,NA,3.775574,0.11858353,0.18021842,0.2422374,0.7545398,0.014043054,0.03054619,0.3208115,0.044647465,0.9957709,0.6243037,0.626955156,0.02198134,1.5334764,0.22984004,0.010002611,22.97800444,0.776861214,0.2839315,1.2929619,NA,NA,NA,NA,NA,NA,NA,NA,NA,NA,NA,NA,NA,NA,NA,NA,NA,NA,NA,NA,NA,NA,NA,NA,NA
sa19603.07-step2,sa19603.07,UnStab,0.0075,DampHeat,336,2,0,NA,95.53,-0.02,0.29,0.53,5.1,NA,NA,NA,138.94908,5.841905,4.87191,3.659123,1.7649042,0.396258308,NA,NA,NA,NA,NA,NA,3.727016,0.11385726,0.17456643,0.23736791,0.7469004,0.01346833,0.02978142,0.3171251,0.04327791,0.9939124,0.6240776,0.627900004,0.02150758,1.5324596,0.22967202,0.010059145,22.83216118,0.775755509,0.2828205,1.3026094,NA,NA,NA,NA,NA,NA,NA,NA,NA,NA,NA,NA,NA,NA,NA,NA,NA,NA,NA,NA,NA,NA,NA,NA,NA
sa19603.09-step2,sa19603.09,UnStab,0.0075,FreezeThaw,336,2,0,NA,95.64,-0.04,0.21,0.36,2.4,188.33333,170.33333,111.333333,138.24725,4.576609,3.786036,2.70005,1.0647609,0.120692812,NA,NA,NA,NA,NA,NA,3.734424,0.09266453,0.14669529,0.2151423,0.758202,0.014442074,0.02724864,0.3379792,0.03944656,1.1314122,0.6994822,0.618238163,0.01727869,1.73793,0.22764432,0.009293896,24.49396034,0.787740129,0.2663172,1.5759434,13745.53,52095.47,370.144,9189.783,187.7274,1039.4656,3919.702,1302.8448,17704.47,1280.2575,743.4173,121.03181,174.204,124.13833,NA,NA,NA,NA,NA,NA,NA,NA,NA,NA,NA
sa19603.10-step2,sa19603.10,UnStab,0.0075,FreezeThaw,336,2,0,NA,95.67,-0.02,0.2,0.35,2.2,NA,NA,NA,140.37054,4.479863,3.815101,2.668246,1.0588291,0.073748119,NA,NA,NA,NA,NA,NA,3.558254,0.11379831,0.17401142,0.23418474,0.7291275,0.014039522,0.02884222,0.3190111,0.04407307,0.9817449,0.6143659,0.625789755,0.02105028,1.4881291,0.22589408,0.010252214,22.03368755,0.769502269,0.2716704,1.2927687,NA,NA,NA,NA,NA,NA,NA,NA,NA,NA,NA,NA,NA,NA,NA,NA,NA,NA,NA,NA,NA,NA,NA,NA,NA
sa19603.11-step2,sa19603.11,UnStab,0.0075,FreezeThaw,336,2,0,NA,95.59,-0.03,0.25,0.43,2.5,NA,NA,NA,136.77137,4.823311,4.187206,2.879967,1.310597,0.253368024,NA,NA,NA,NA,NA,NA,3.533504,0.10995659,0.1692663,0.23026722,0.7317787,0.014229288,0.02860913,0.3227675,0.04305083,0.9937225,0.6228196,0.626754049,0.02033246,1.5103964,0.22839431,0.010125151,22.55712631,0.773640244,0.2713831,1.3264017,NA,NA,NA,NA,NA,NA,NA,NA,NA,NA,NA,NA,NA,NA,NA,NA,NA,NA,NA,NA,NA,NA,NA,NA,NA
sa19603.12-step2,sa19603.12,UnStab,0.0075,FreezeThaw,336,2,0,NA,95.66,-0.01,0.23,0.4,2.1,NA,NA,NA,141.40322,4.420525,3.831221,2.729645,1.1099637,0.114886999,NA,NA,NA,NA,NA,NA,3.385535,0.10466609,0.16071713,0.22400851,0.7178333,0.013936709,0.02764105,0.3187107,0.04189751,0.984565,0.6195925,0.629305836,0.01903,1.5022936,0.22614689,0.010076986,22.44191765,0.77274228,0.2663966,1.3434071,NA,NA,NA,NA,NA,NA,NA,NA,NA,NA,NA,NA,NA,NA,NA,NA,NA,NA,NA,NA,NA,NA,NA,NA,NA
sa19603.13-step2,sa19603.13,UnStab,0.0075,FreezeThaw,336,2,0,NA,95.63,-0.03,0.22,0.39,2.4,NA,NA,NA,140.277,4.813297,3.993816,2.954621,1.3294441,0.293906766,NA,NA,NA,NA,NA,NA,3.319899,0.11092907,0.17001022,0.22911724,0.7124461,0.01411938,0.02796399,0.3132361,0.04289229,0.9537376,0.6076865,0.637163199,0.02009917,1.4633053,0.2273582,0.01044456,21.76809746,0.767344285,0.2726801,1.2983363,NA,NA,NA,NA,NA,NA,NA,NA,NA,NA,NA,NA,NA,NA,NA,NA,NA,NA,NA,NA,NA,NA,NA,NA,NA
sa19603.14-step2,sa19603.14,UnStab,0.0075,FreezeThaw,336,2,0,NA,95.69,-0.03,0.2,0.34,2,NA,NA,NA,140.63514,4.365339,3.616824,2.564523,0.9636021,0.015070119,NA,NA,NA,NA,NA,NA,3.501789,0.11678284,0.17645067,0.23582887,0.7286784,0.01410776,0.02889473,0.3196694,0.0448636,0.9763119,0.61394,0.628835928,0.0213729,1.4928576,0.22825301,0.010428328,21.88778585,0.768321763,0.2802321,1.3003535,NA,NA,NA,NA,NA,NA,NA,NA,NA,NA,NA,NA,NA,NA,NA,NA,NA,NA,NA,NA,NA,NA,NA,NA,NA
sa19603.16-step2,sa19603.16,UnStab,0.0075,HotQUV,336,2,1.55,73.3656,95.72,-0.55,1.52,2.46,1.6,185,168,110,102.78686,58.845314,56.174649,44.327685,15.4952805,8.059644724,-0.44424376,0.7455032,0.7218339,0.5732948,0.19864914,0.11002805,2.895355,0.08804073,0.12049934,0.18032232,0.5822523,0.006664479,0.0212606,0.2110752,0.02647223,0.6435302,0.4707897,0.731573592,0.03237114,1.1696395,0.1735755,0.009213129,18.84001624,0.740566203,0.4251657,1.383137,15352.71,59262.82,431.5393,9890.844,198.0983,1064.6529,4231.15,1441.2639,17973.71,1217.3349,748.6165,NA,NA,NA,420.0664,162.859299,NA,NA,NA,NA,NA,NA,NA,NA,NA
sa19603.17-step2,sa19603.17,UnStab,0.0075,HotQUV,336,2,1.55,73.3656,95.56,-0.58,1.64,2.67,4.1,NA,NA,NA,109.39591,58.510349,55.905761,43.756876,15.3170586,7.66123144,-0.40048803,0.7418218,0.718419,0.566272,0.19670696,0.10494282,2.951204,0.09219498,0.12321685,0.18093864,0.5710159,0.005964914,0.01986606,0.2120281,0.028819293,0.6394975,0.4473905,0.699596949,0.03361448,1.1466347,0.17332671,0.010398174,16.66895649,0.716360293,0.4326691,1.3358935,NA,NA,NA,NA,NA,NA,NA,NA,NA,NA,NA,NA,NA,NA,NA,NA,NA,NA,NA,NA,NA,NA,NA,NA,NA
sa19603.18-step2,sa19603.18,UnStab,0.0075,HotQUV,336,2,1.55,73.3656,95.63,-0.56,1.62,2.63,2.7,NA,NA,NA,112.43001,61.92539,58.905501,45.765148,15.7493737,7.908702466,-0.29083292,0.7837604,0.7527532,0.5892952,0.19937368,0.10571154,3.929278,0.12149576,0.16138136,0.22264667,0.6266239,0.005945384,0.02495709,0.2458777,0.04094772,0.727578,0.4742102,0.651765446,0.04310675,1.2456887,0.17567507,0.011618801,15.11989662,0.69613115,0.4545391,1.2177067,NA,NA,NA,NA,NA,NA,NA,NA,NA,NA,NA,NA,NA,NA,NA,NA,NA,NA,NA,NA,NA,NA,NA,NA,NA
sa19603.19-step2,sa19603.19,UnStab,0.0075,HotQUV,336,2,1.55,73.3656,95.61,-0.56,1.56,2.52,2.1,NA,NA,NA,115.8138,61.66714,58.50983,45.327154,15.2993059,7.64224388,-0.27901163,0.7811979,0.7498739,0.5841501,0.19309567,0.10233102,3.006805,0.08702264,0.11905908,0.18117264,0.6016065,0.007170369,0.021572,0.2194059,0.0261214,0.6816567,0.492643,0.722714234,0.03177824,1.2121537,0.17327346,0.009160707,18.91485668,0.741327177,0.4270197,1.4172218,NA,NA,NA,NA,NA,NA,NA,NA,NA,NA,NA,NA,NA,NA,NA,NA,NA,NA,NA,NA,NA,NA,NA,NA,NA
sa19603.20-step2,sa19603.20,UnStab,0.0075,HotQUV,336,2,1.55,73.3656,95.52,-0.56,1.61,2.62,3,NA,NA,NA,111.45645,60.439061,57.476059,44.710596,15.2727775,7.622342525,-0.32500913,0.7626138,0.7328765,0.5748644,0.19192621,0.10131136,3.042016,0.09301083,0.12607609,0.1851846,0.5887675,0.006607033,0.02205523,0.2158924,0.02957981,0.6656439,0.4738482,0.711864407,0.03377954,1.1931782,0.17583594,0.01052966,16.69910899,0.716727365,0.4306543,1.3243383,NA,NA,NA,NA,NA,NA,NA,NA,NA,NA,NA,NA,NA,NA,NA,NA,NA,NA,NA,NA,NA,NA,NA,NA,NA
sa19603.21-step2,sa19603.21,UnStab,0.0075,HotQUV,336,2,1.55,73.3656,95.65,-0.56,1.51,2.43,2.6,NA,NA,NA,104.51802,57.625179,54.846502,42.327873,14.3128789,7.185910788,-0.55214769,0.7281784,0.7027756,0.5458264,0.18120953,0.09631188,2.902838,0.08001775,0.10339121,0.14203293,0.6120293,0.00871495,0.0318105,0.3043831,0.06482304,0.9144642,0.6051569,0.661761171,0.05259229,1.4312621,0.21844491,0.008487379,25.737617,0.795903328,0.396431,1.5027607,NA,NA,NA,NA,NA,NA,NA,NA,NA,NA,NA,NA,NA,NA,NA,NA,NA,NA,NA,NA,NA,NA,NA,NA,NA
sa19603.23-step2,sa19603.23,UnStab,0.0075,CyclicQUV,336,2,1.55,48.9104,94.93,-0.32,1.67,2.94,18.76,107.60333,131,93.503333,76.44592,36.419248,35.21823,28.397456,10.6743866,5.497339798,-1.40530533,0.6574309,0.6477918,0.5314199,0.19479151,0.1071887,3.201656,0.08865989,0.11545409,0.16440898,0.7485278,0.008718823,0.02977309,0.3245204,0.05712729,1.0585391,0.7524019,0.710792733,0.0425367,1.7189261,0.25456301,0.006876479,37.01938303,0.84869112,0.3246872,1.877533,10998.54,34004.82,197.6852,6202.262,341.1826,931.8489,3570.754,593.4781,18634.3,1215.8839,609.2677,NA,NA,NA,513.6102,151.126587,NA,NA,NA,NA,NA,NA,NA,NA,NA
sa19603.24-step2,sa19603.24,UnStab,0.0075,CyclicQUV,336,2,1.55,48.9104,96.29,-0.44,1.4,2.3,10.2,NA,NA,NA,77.30474,38.061005,36.550111,29.453701,11.1333852,5.804903769,-1.38144829,0.6962688,0.6787287,0.5559842,0.20725086,0.11572377,3.114363,0.08521026,0.11065748,0.15450306,0.725316,0.008710794,0.03027237,0.3217327,0.05963918,1.0300441,0.7328082,0.711433811,0.04417378,1.6625423,0.25550535,0.007335046,34.83350343,0.840708619,0.3192101,1.762102,NA,NA,NA,NA,NA,NA,NA,NA,NA,NA,NA,NA,NA,NA,NA,NA,NA,NA,NA,NA,NA,NA,NA,NA,NA
sa19603.25-step2,sa19603.25,UnStab,0.0075,CyclicQUV,336,2,1.55,48.9104,95.79,-0.42,1.28,2.1,9.9,NA,NA,NA,81.38863,40.363731,38.766911,30.630779,10.8407688,5.54669756,-1.23339523,0.738983,0.7213761,0.5785489,0.20022967,0.10927542,3.5643,0.09764865,0.1238518,0.17274419,0.755861,0.009015275,0.03442117,0.3491723,0.07054359,1.0964343,0.7634771,0.696327267,0.05023957,1.7278917,0.2629898,0.006995577,37.59372529,0.850657532,0.3620098,1.7053175,NA,NA,NA,NA,NA,NA,NA,NA,NA,NA,NA,NA,NA,NA,NA,NA,NA,NA,NA,NA,NA,NA,NA,NA,NA
sa19603.26-step2,sa19603.26,UnStab,0.0075,CyclicQUV,336,2,1.55,48.9104,96.2,-0.38,1.49,2.52,14.5,NA,NA,NA,79.00664,38.961491,37.480474,30.05423,10.8441412,5.559268527,-1.31674809,0.7084797,0.6950222,0.5652097,0.1990332,0.10891197,3.497328,0.09701367,0.12573478,0.16893726,0.7413664,0.009087903,0.03526373,0.3495431,0.07344213,1.0904738,0.7567127,0.693930198,0.0511093,1.7067123,0.26568523,0.00701361,37.88138063,0.851623311,0.3486306,1.6721991,NA,NA,NA,NA,NA,NA,NA,NA,NA,NA,NA,NA,NA,NA,NA,NA,NA,NA,NA,NA,NA,NA,NA,NA,NA
sa19603.27-step2,sa19603.27,UnStab,0.0075,CyclicQUV,336,2,1.55,48.9104,96.22,-0.4,1.57,2.65,14.8,NA,NA,NA,78.52624,39.367494,37.719601,30.273173,10.8383937,5.52773615,-1.37370012,0.7250637,0.7052656,0.5739464,0.20192631,0.11110866,3.356573,0.08906941,0.11748217,0.16550443,0.7597545,0.009324927,0.03160225,0.3310608,0.06144395,1.0777899,0.7706535,0.715031288,0.04509416,1.7644918,0.26400338,0.00671982,39.2872696,0.856169259,0.3382326,1.8744869,NA,NA,NA,NA,NA,NA,NA,NA,NA,NA,NA,NA,NA,NA,NA,NA,NA,NA,NA,NA,NA,NA,NA,NA,NA
sa19603.28-step2,sa19603.28,UnStab,0.0075,CyclicQUV,336,2,1.55,48.9104,95.62,-0.43,1.24,2.02,6.8,NA,NA,NA,80.96204,39.896935,38.026554,30.132135,10.5820807,5.380252124,-1.331196,0.7316158,0.7069532,0.5674893,0.19374801,0.10486331,3.213407,0.08862755,0.11617431,0.16256532,0.7441771,0.008651157,0.0302995,0.3253753,0.05899029,1.062896,0.7546507,0.709994863,0.04295074,1.7348124,0.26108377,0.007034014,37.11732305,0.849030097,0.3273776,1.8504194,NA,NA,NA,NA,NA,NA,NA,NA,NA,NA,NA,NA,NA,NA,NA,NA,NA,NA,NA,NA,NA,NA,NA,NA,NA
sa19603.03-step3,sa19603.03,UnStab,0.0075,DampHeat,504,3,0,NA,95.59,-0.03,0.31,0.55,6.3,165,157.33333,105.333333,133.0551,6.60357,5.798297,4.335077,2.3415162,0.784053445,NA,NA,NA,NA,NA,NA,3.749738,0.12653528,0.19160051,0.24951878,0.7495873,0.014152782,0.02937472,0.3224246,0.04624814,0.9786008,0.6168051,0.630292863,0.023231,1.5131504,0.23024608,0.010392848,22.15428148,0.770468965,0.2831307,1.2488176,14084.41,53164.23,376.9384,9354.504,197.6225,1045.2816,3928.486,1281.853,17872.95,1261.8834,785.4053,118.27905,164.8193,126.80088,NA,NA,NA,NA,NA,NA,NA,NA,NA,NA,NA
sa19603.04-step3,sa19603.04,UnStab,0.0075,DampHeat,504,3,0,NA,95.7,-0.04,0.26,0.45,4.9,NA,NA,NA,139.01761,6.39819,5.613342,4.232133,2.1739841,0.602332791,NA,NA,NA,NA,NA,NA,4.600785,0.17201913,0.24847518,0.30364775,0.8057607,0.014971699,0.03483759,0.3406998,0.05932746,1.0053532,0.6101944,0.6069453,0.03073806,1.5620994,0.23717339,0.011880791,19.9627609,0.751531852,0.3076435,1.1535037,NA,NA,NA,NA,NA,NA,NA,NA,NA,NA,NA,NA,NA,NA,NA,NA,NA,NA,NA,NA,NA,NA,NA,NA,NA
