Repository: rechowdhury91/20s-dsci353-353m-453-rxc

---

output: pdf_document
---

# "Data Science Modeling, Prediction and Statistical and Machine Learning"

# This is the root folder of a standard class Git repository structure.

# Repository Folder Structure

Please browse within each folder to learn more about the intended purpose of each folder in the standard structure.

This folder structure has been designed to accommodate each type of file you may need to create and modify. 
Please do not create additional folders in the structure. 
Please pay attention to naming conventions when creating new files.

File: scripts/PET-FixedMixedEffects/data/DataFrame-v14-singles-DKN.csv (part 4 of 6)
Rowkey,Sample,Material,Thick,Exposure,Time,Step,Irrad,Pdose,L,a,b,YI,Haze,Gloss20,Gloss60,Gloss85,abs312,abs335,abs340,abs350,abs370,abs400,iad312,iad335,iad340,iad350,iad370,iad400,ftir723,ftir775,ftir793,ftir845,ftir871,ftir900,ftir975,ftir1017,ftir1040,ftir1096,ftir1125,ftir1125.ftir1096,ftir1175,ftir1245,ftir1340,ftir1370,ftir1340.ftir1370,transfrac,ftir1675,ftir1711,raman1728,raman1616,raman1418,raman1292,raman1189,raman1119,raman1097,raman1000,raman861,raman705,raman281,flu_ex340_em370,flu_ex340_em390,flu_ex340_em410,flu_ex340_em460,flu_ex400_em455,flu_ex340_em385,flu_ex340_em405,flu_ex340_em430,flu_ex340_em460_uv,flu_ex380_em405,flu_ex380_em430,flu_ex380_em460,flu_ex390_em450,flu_ex400_em450
sa19603.05-step3,sa19603.05,UnStab,0.0075,DampHeat,504,3,0,NA,95.64,-0.04,0.27,0.46,5.3,NA,NA,NA,135.641,6.322034,5.4579,4.037835,2.0350635,0.575964208,NA,NA,NA,NA,NA,NA,4.141412,0.12405057,0.18117774,0.21351567,0.7808969,0.012057034,0.03262807,0.3715087,0.074738265,1.195666,0.7460891,0.623994577,0.03721038,1.7554679,0.26978893,0.009373001,28.7836233,0.813473031,0.2467325,1.5281991,NA,NA,NA,NA,NA,NA,NA,NA,NA,NA,NA,NA,NA,NA,NA,NA,NA,NA,NA,NA,NA,NA,NA,NA,NA
sa19603.06-step3,sa19603.06,UnStab,0.0075,DampHeat,504,3,0,NA,95.62,-0.04,0.28,0.48,5.4,NA,NA,NA,136.81407,6.011079,5.132002,3.920457,1.8477951,0.42790568,NA,NA,NA,NA,NA,NA,3.470355,0.11589155,0.17558098,0.23897977,0.7270001,0.013713802,0.02956285,0.3146635,0.044537299,0.9667281,0.6122776,0.63335037,0.02190734,1.4932395,0.22932157,0.010309735,22.24320703,0.771176624,0.2884623,1.2870508,NA,NA,NA,NA,NA,NA,NA,NA,NA,NA,NA,NA,NA,NA,NA,NA,NA,NA,NA,NA,NA,NA,NA,NA,NA
sa19603.07-step3,sa19603.07,UnStab,0.0075,DampHeat,504,3,0,NA,95.58,-0.03,0.31,0.55,5.4,NA,NA,NA,141.02623,6.201323,5.396044,4.027964,2.0112203,0.521181644,NA,NA,NA,NA,NA,NA,3.682037,0.11791976,0.1791531,0.24177979,0.7444532,0.013301426,0.02991965,0.3219921,0.045724588,0.9883184,0.622212,0.629566342,0.02209406,1.5224877,0.23304635,0.011154081,20.89337078,0.759942131,0.2782247,1.2887953,NA,NA,NA,NA,NA,NA,NA,NA,NA,NA,NA,NA,NA,NA,NA,NA,NA,NA,NA,NA,NA,NA,NA,NA,NA
sa19603.10-step3,sa19603.10,UnStab,0.0075,FreezeThaw,504,3,0,NA,95.65,-0.05,0.22,0.37,2.6,190,168.66667,112,136.83662,4.711032,4.011176,2.954491,1.4172089,0.264117834,NA,NA,NA,NA,NA,NA,3.704475,0.10630767,0.16207864,0.22837438,0.7395656,0.013846211,0.02868548,0.3338007,0.04289533,1.0433749,0.645404,0.618573439,0.0193901,1.5969867,0.22776334,0.010018456,22.73437544,0.775007993,0.2799655,1.4081252,13892.87,52828.3,384.4491,8968.974,188.2417,1033.2376,3859.158,1274.1304,17738.9,1273.0837,744.973,116.71642,166.4028,123.17912,NA,NA,NA,NA,NA,NA,NA,NA,NA,NA,NA
sa19603.11-step3,sa19603.11,UnStab,0.0075,FreezeThaw,504,3,0,NA,95.55,-0.05,0.22,0.37,3.7,NA,NA,NA,136.33494,5.177239,4.105295,3.20586,1.5457875,0.378359928,NA,NA,NA,NA,NA,NA,3.559332,0.10806437,0.16393876,0.22655814,0.7335438,0.013306821,0.02831694,0.3246986,0.04270251,1.0137854,0.632703,0.624099538,0.02014965,1.5487488,0.22780843,0.010066977,22.62927888,0.774199014,0.2703958,1.3618737,NA,NA,NA,NA,NA,NA,NA,NA,NA,NA,NA,NA,NA,NA,NA,NA,NA,NA,NA,NA,NA,NA,NA,NA,NA
sa19603.12-step3,sa19603.12,UnStab,0.0075,FreezeThaw,504,3,0,NA,95.67,-0.05,0.22,0.36,1.9,NA,NA,NA,137.51665,5.04525,4.065543,2.962611,1.3918472,0.175025323,NA,NA,NA,NA,NA,NA,3.778067,0.12649371,0.18985051,0.25127199,0.7310683,0.013861958,0.03041433,0.3246922,0.048695817,0.968321,0.5988854,0.61847817,0.02260974,1.4937778,0.2289088,0.010894947,21.01054737,0.760960914,0.2885401,1.249489,NA,NA,NA,NA,NA,NA,NA,NA,NA,NA,NA,NA,NA,NA,NA,NA,NA,NA,NA,NA,NA,NA,NA,NA,NA
sa19603.13-step3,sa19603.13,UnStab,0.0075,FreezeThaw,504,3,0,NA,95.64,-0.06,0.26,0.43,3.2,NA,NA,NA,139.45247,5.081638,4.162943,3.104687,1.5260394,0.31129328,NA,NA,NA,NA,NA,NA,3.105307,0.09557408,0.14858812,0.21035,0.6883853,0.013221398,0.02654765,0.3112383,0.03978967,0.9819102,0.626922,0.638471828,0.01776839,1.5202037,0.2255371,0.009772242,23.07936091,0.777623244,0.2656201,1.3851979,NA,NA,NA,NA,NA,NA,NA,NA,NA,NA,NA,NA,NA,NA,NA,NA,NA,NA,NA,NA,NA,NA,NA,NA,NA
sa19603.14-step3,sa19603.14,UnStab,0.0075,FreezeThaw,504,3,0,NA,95.84,-0.06,0.13,0.18,1.4,NA,NA,NA,135.00133,5.03325,4.097814,2.924391,1.3333623,0.209546931,NA,NA,NA,NA,NA,NA,3.364132,0.11076811,0.16602215,0.22936164,0.7104615,0.013680694,0.02858833,0.3188724,0.04332462,0.9741708,0.6122405,0.628473467,0.02000111,1.4995816,0.22863528,0.010260055,22.28402089,0.771499958,0.2799392,1.3103964,NA,NA,NA,NA,NA,NA,NA,NA,NA,NA,NA,NA,NA,NA,NA,NA,NA,NA,NA,NA,NA,NA,NA,NA,NA
sa19603.17-step3,sa19603.17,UnStab,0.0075,HotQUV,504,3,1.55,110.0484,95.58,-0.73,2.24,3.69,3.9,109.69667,120.66667,83.743333,117.36863,67.071358,63.626114,50.672666,19.4013812,10.07843786,-0.19454463,0.572341,0.5491002,0.4403578,0.16825185,0.09192682,2.987135,0.08445621,0.10584852,0.1691398,0.5963123,0.010787173,0.02510174,0.2075782,0.02527166,0.6276281,0.4577064,0.729263715,0.0358401,1.1908377,0.1444235,0.008240074,17.52696638,0.726447167,0.4920519,1.4800127,14440.71,56439.59,432.1705,9220.525,212.193,1016.6511,3913.003,1320.7145,16461.02,1068.3727,657.5434,NA,NA,NA,383.0372,173.525986,NA,NA,NA,NA,NA,NA,NA,NA,NA
sa19603.18-step3,sa19603.18,UnStab,0.0075,HotQUV,504,3,1.55,110.0484,95.53,-0.74,2.22,3.64,2.6,NA,NA,NA,110.10693,67.342326,64.195856,51.22575,19.6301845,10.44361664,-0.21499824,0.5717301,0.5499085,0.4424834,0.16818037,0.0935089,3.180851,0.09979493,0.12949821,0.1775703,0.5480741,0.008066962,0.02078459,0.2034691,0.02987837,0.5939283,0.3917996,0.659674914,0.03913774,1.115261,0.16399598,0.011600829,14.13657421,0.681721776,0.4848714,1.1950073,NA,NA,NA,NA,NA,NA,NA,NA,NA,NA,NA,NA,NA,NA,NA,NA,NA,NA,NA,NA,NA,NA,NA,NA,NA
sa19603.19-step3,sa19603.19,UnStab,0.0075,HotQUV,504,3,1.55,110.0484,95.51,-0.73,2.23,3.66,2.3,NA,NA,NA,109.2348,66.40517,63.036009,50.401061,19.2749012,10.11350427,-0.24579047,0.5638526,0.5410449,0.4355395,0.16485632,0.0906768,2.863452,0.08262668,0.10491616,0.1671935,0.5720643,0.009881831,0.02332136,0.199477,0.02306641,0.6024226,0.4378955,0.72689089,0.03388345,1.1438611,0.14518548,0.008421684,17.23948322,0.723148361,0.4847981,1.451969,NA,NA,NA,NA,NA,NA,NA,NA,NA,NA,NA,NA,NA,NA,NA,NA,NA,NA,NA,NA,NA,NA,NA,NA,NA
sa19603.20-step3,sa19603.20,UnStab,0.0075,HotQUV,504,3,1.55,110.0484,95.49,-0.71,2.22,3.65,3.6,NA,NA,NA,111.37416,66.505352,63.107637,50.447583,19.3750796,10.23055882,-0.21742044,0.5635331,0.539758,0.4353744,0.16522806,0.09124154,2.867315,0.08282298,0.10532478,0.1694555,0.5748728,0.010126854,0.02326763,0.1967602,0.02254908,0.5995375,0.4369868,0.728873173,0.03380416,1.142756,0.14539908,0.008435685,17.23619125,0.723110126,0.4895526,1.4474839,NA,NA,NA,NA,NA,NA,NA,NA,NA,NA,NA,NA,NA,NA,NA,NA,NA,NA,NA,NA,NA,NA,NA,NA,NA
sa19603.21-step3,sa19603.21,UnStab,0.0075,HotQUV,504,3,1.55,110.0484,95.5,-0.72,2.16,3.54,3,NA,NA,NA,124.03546,68.903199,65.123366,50.611586,18.2726929,9.435520551,-0.19074519,0.5879346,0.561902,0.4391576,0.15678883,0.08464992,3.089183,0.08189207,0.08786492,0.13437602,0.5723751,0.013463466,0.03972,0.3033868,0.07198256,0.8441945,0.5506577,0.652287713,0.06175639,1.3408096,0.19027938,0.00761385,24.99121732,0.791081175,0.4688098,1.3380359,NA,NA,NA,NA,NA,NA,NA,NA,NA,NA,NA,NA,NA,NA,NA,NA,NA,NA,NA,NA,NA,NA,NA,NA,NA
sa19603.24-step3,sa19603.24,UnStab,0.0075,CyclicQUV,504,3,1.55,73.3656,96.1,-0.56,1.98,3.31,11.4,48.69667,136,87.66,80.5369,44.691259,42.877907,34.754084,13.1955222,6.971134871,-0.87691009,0.554552,0.5387359,0.4429023,0.16627492,0.09304535,3.24678,0.08231493,0.10773108,0.15724521,0.7177675,0.00861098,0.03337739,0.3348775,0.06745483,1.0484902,0.7386423,0.704481835,0.04904194,1.6637393,0.26003321,0.00715687,36.33337059,0.846273425,0.339425,1.7241693,11412.29,32620.17,205.3976,6375.458,374.4339,974.66,3744.606,597.3717,19294.7,1213.6927,594.2342,NA,NA,NA,431.334,179.644272,NA,NA,NA,NA,NA,NA,NA,NA,NA
sa19603.25-step3,sa19603.25,UnStab,0.0075,CyclicQUV,504,3,1.55,73.3656,95.68,-0.55,1.69,2.77,8.3,NA,NA,NA,83.46708,46.905691,44.831934,36.023941,13.5650697,7.167607882,-0.79393351,0.5818247,0.5635859,0.45921,0.17061967,0.09494388,3.325798,0.0811702,0.10684882,0.16032428,0.7513022,0.009318517,0.03268496,0.3367656,0.06289074,1.0772488,0.7671679,0.712154797,0.04681039,1.7415703,0.26003124,0.00708976,36.67701587,0.847494106,0.3384064,1.8284856,NA,NA,NA,NA,NA,NA,NA,NA,NA,NA,NA,NA,NA,NA,NA,NA,NA,NA,NA,NA,NA,NA,NA,NA,NA
sa19603.26-step3,sa19603.26,UnStab,0.0075,CyclicQUV,504,3,1.55,73.3656,95.42,-0.55,1.81,3,14.2,NA,NA,NA,83.59405,46.66374,44.576492,36.162859,13.7777312,7.261660521,-0.815304,0.5773042,0.5600694,0.4600693,0.17267471,0.09581222,3.252081,0.0780383,0.10086913,0.15041607,0.6707072,0.008953939,0.03403693,0.3275173,0.0698251,0.9982317,0.6909321,0.69215604,0.04989511,1.5602689,0.24996417,0.007900136,31.64048948,0.827408067,0.3274192,1.5146083,NA,NA,NA,NA,NA,NA,NA,NA,NA,NA,NA,NA,NA,NA,NA,NA,NA,NA,NA,NA,NA,NA,NA,NA,NA
sa19603.27-step3,sa19603.27,UnStab,0.0075,CyclicQUV,504,3,1.55,73.3656,95.98,-0.57,1.97,3.29,9.3,NA,NA,NA,83.14836,46.810884,44.765471,36.426217,14.0445111,7.391773455,-0.85279902,0.584832,0.5662149,0.4664992,0.1783181,0.09947995,3.56573,0.08591634,0.1108343,0.16418753,0.7369559,0.009766003,0.0355917,0.3530168,0.07450529,1.090349,0.7553919,0.692798269,0.05322282,1.6993283,0.26335255,0.007183499,36.66076239,0.847436808,0.3477326,1.6658204,NA,NA,NA,NA,NA,NA,NA,NA,NA,NA,NA,NA,NA,NA,NA,NA,NA,NA,NA,NA,NA,NA,NA,NA,NA
sa19603.28-step3,sa19603.28,UnStab,0.0075,CyclicQUV,504,3,1.55,73.3656,95.67,-0.56,1.65,2.69,5.1,NA,NA,NA,84.07997,46.97974,45.0963,36.195046,13.5292851,7.132533529,-0.84496545,0.5842851,0.5676654,0.4609659,0.16933682,0.09379311,3.395883,0.0842072,0.10962302,0.15927202,0.6933112,0.009826776,0.03608261,0.3410187,0.07726839,1.0408316,0.7126987,0.684739683,0.05464739,1.6048026,0.26176223,0.007692546,34.02803571,0.837550601,0.3482555,1.5625022,NA,NA,NA,NA,NA,NA,NA,NA,NA,NA,NA,NA,NA,NA,NA,NA,NA,NA,NA,NA,NA,NA,NA,NA,NA
sa19603.04-step4,sa19603.04,UnStab,0.0075,DampHeat,672,4,0,NA,95.58,-0.04,0.32,0.56,5.1,170.66667,159.66667,107.666667,131.21929,6.719566,5.887949,4.452966,2.2138868,0.663664803,NA,NA,NA,NA,NA,NA,3.676109,0.13567203,0.19661645,0.25300632,0.73124,0.013515147,0.02949453,0.312552,0.048632319,0.9344045,0.5930671,0.634700603,0.02443433,1.4573263,0.23293355,0.011395345,20.44111433,0.755927218,0.2925668,1.2108678,14577.45,55130.31,409.1383,9680.541,184.4591,1043.9395,4043.913,1354.4543,18209.03,1308.2819,800.1479,115.49291,164.9179,123.48532,NA,NA,NA,NA,NA,NA,NA,NA,NA,NA,NA
sa19603.05-step4,sa19603.05,UnStab,0.0075,DampHeat,672,4,0,NA,95.55,-0.05,0.35,0.61,6.3,NA,NA,NA,142.55867,6.508645,5.717421,4.342237,2.1854162,0.679346461,NA,NA,NA,NA,NA,NA,3.896304,0.11528617,0.17198567,0.20663498,0.771592,0.011611519,0.02989862,0.3610935,0.06878118,1.1946739,0.7511174,0.628721696,0.0348809,1.7762168,0.26862673,0.009439297,28.4583407,0.811742374,0.2444882,1.6347589,NA,NA,NA,NA,NA,NA,NA,NA,NA,NA,NA,NA,NA,NA,NA,NA,NA,NA,NA,NA,NA,NA,NA,NA,NA
sa19603.06-step4,sa19603.06,UnStab,0.0075,DampHeat,672,4,0,NA,95.54,-0.03,0.31,0.56,6.3,NA,NA,NA,140.24422,6.117748,5.203025,3.972796,1.9419812,0.442531617,NA,NA,NA,NA,NA,NA,4.239376,0.1281677,0.19155804,0.25833775,0.7868571,0.014009136,0.03168013,0.3399469,0.04818873,1.0407158,0.6446861,0.619464123,0.02421584,1.6142507,0.23187279,0.010814974,21.43997665,0.764621773,0.3074553,1.3226783,NA,NA,NA,NA,NA,NA,NA,NA,NA,NA,NA,NA,NA,NA,NA,NA,NA,NA,NA,NA,NA,NA,NA,NA,NA
sa19603.07-step4,sa19603.07,UnStab,0.0075,DampHeat,672,4,0,NA,95.45,-0.03,0.38,0.68,6.1,NA,NA,NA,141.39666,6.504479,5.689579,4.34125,2.161289,0.586219913,NA,NA,NA,NA,NA,NA,4.24892,0.13010064,0.1956648,0.26026394,0.7781762,0.013705191,0.03202633,0.3386786,0.049793597,1.0394712,0.6403462,0.616030728,0.02504209,1.6138851,0.23374029,0.010756149,21.73085274,0.767038428,0.3057232,1.2924723,NA,NA,NA,NA,NA,NA,NA,NA,NA,NA,NA,NA,NA,NA,NA,NA,NA,NA,NA,NA,NA,NA,NA,NA,NA
sa19603.11-step4,sa19603.11,UnStab,0.0075,FreezeThaw,672,4,0,NA,95.42,0.01,0.16,0.29,4.3,186.66667,167.33333,111,139.07252,5.042804,4.246827,3.153979,1.571215,0.33015102,NA,NA,NA,NA,NA,NA,4.050118,0.1448895,0.2127487,0.26909542,0.7650028,0.014349797,0.03078146,0.3288646,0.05112916,0.9873271,0.6009625,0.608676193,0.02692316,1.5384431,0.23391203,0.011891898,19.66986515,0.748761558,0.2930431,1.2026169,13644.76,52426.16,372.4308,9156.733,184.2872,1019.1603,3869.066,1266.9715,17330.93,1235.961,729.3953,107.07361,153.6812,117.00507,NA,NA,NA,NA,NA,NA,NA,NA,NA,NA,NA
sa19603.12-step4,sa19603.12,UnStab,0.0075,FreezeThaw,672,4,0,NA,95.66,-0.05,0.22,0.36,3.4,NA,NA,NA,143.44181,4.920503,4.067931,3.038985,1.4505624,0.237422104,NA,NA,NA,NA,NA,NA,3.865767,0.13287271,0.19689973,0.25907465,0.7547501,0.014219604,0.03048325,0.3266179,0.04814371,0.9803892,0.6059764,0.618097792,0.02416404,1.5200415,0.23137656,0.010875909,21.27422729,0.763222136,0.287091,1.2276271,NA,NA,NA,NA,NA,NA,NA,NA,NA,NA,NA,NA,NA,NA,NA,NA,NA,NA,NA,NA,NA,NA,NA,NA,NA
sa19603.13-step4,sa19603.13,UnStab,0.0075,FreezeThaw,672,4,0,NA,95.64,-0.03,0.24,0.41,2.5,NA,NA,NA,143.61185,5.006385,4.338371,3.179102,1.6319266,0.358694335,NA,NA,NA,NA,NA,NA,3.87771,0.13307605,0.19799016,0.25766011,0.7511105,0.014090468,0.03033831,0.3291156,0.04892612,0.9868781,0.6111381,0.619264021,0.02441,1.5282941,0.23430003,0.011287763,20.7569941,0.758745424,0.2886944,1.2316993,NA,NA,NA,NA,NA,NA,NA,NA,NA,NA,NA,NA,NA,NA,NA,NA,NA,NA,NA,NA,NA,NA,NA,NA,NA
sa19603.14-step4,sa19603.14,UnStab,0.0075,FreezeThaw,672,4,0,NA,95.82,-0.06,0.13,0.18,1.9,NA,NA,NA,142.07142,4.251087,3.511654,2.349289,0.8970093,-0.232818534,NA,NA,NA,NA,NA,NA,3.834934,0.13172485,0.19519623,0.25137273,0.7437114,0.013474958,0.02965676,0.3155104,0.04702797,0.9689861,0.5981705,0.617315873,0.024359,1.4986041,0.23095972,0.011564627,19.97122086,0.751610962,0.2870152,1.2139358,NA,NA,NA,NA,NA,NA,NA,NA,NA,NA,NA,NA,NA,NA,NA,NA,NA,NA,NA,NA,NA,NA,NA,NA,NA
sa19603.18-step4,sa19603.18,UnStab,0.0075,HotQUV,672,4,1.55,146.7312,95.36,-0.83,2.89,4.82,2.2,114.69667,134.33333,79.98,130.18136,78.040456,74.213369,58.179958,23.3120752,12.21027689,-0.02443774,0.5017073,0.4807025,0.3792568,0.15122803,0.08217179,3.119677,0.09061664,0.10722676,0.16945702,0.5609351,0.012560814,0.02543779,0.2004308,0.02601912,0.579166,0.3847354,0.664292103,0.03909943,1.0695453,0.12139678,0.009055279,13.40618881,0.670102084,0.5365184,1.2934972,14188.06,54989.33,404.3895,9135.052,198.4845,998.3997,3906.398,1302.3553,16810.28,1125.3159,689.7712,NA,NA,NA,339.1189,172.245316,NA,NA,NA,NA,NA,NA,NA,NA,NA
sa19603.19-step4,sa19603.19,UnStab,0.0075,HotQUV,672,4,1.55,146.7312,95.25,-0.84,2.96,4.96,2.4,NA,NA,NA,137.16324,80.67059,75.987485,60.048988,23.893103,12.64095605,0.00599454,0.5201109,0.4940504,0.392407,0.15511613,0.08523265,4.080868,0.11882804,0.17966945,0.24484548,0.7850808,0.0133454,0.02956912,0.3527135,0.0461198,1.0819045,0.6656239,0.615233507,0.02446279,1.6597831,0.23242694,0.010235628,22.70763846,0.774802736,0.2949707,1.4024808,NA,NA,NA,NA,NA,NA,NA,NA,NA,NA,NA,NA,NA,NA,NA,NA,NA,NA,NA,NA,NA,NA,NA,NA,NA
sa19603.20-step4,sa19603.20,UnStab,0.0075,HotQUV,672,4,1.55,146.7312,95.3,-0.83,2.91,4.87,2.4,NA,NA,NA,116.9886,74.122826,70.543663,56.216963,23.0094435,12.22793773,-0.12480195,0.4745643,0.4554964,0.3658502,0.1486899,0.08204365,4.001521,0.1220186,0.18337341,0.24750735,0.7735803,0.013292353,0.03011121,0.3529913,0.046572546,1.07048,0.6545293,0.611435337,0.0246771,1.6354679,0.23067251,0.010474464,22.02236888,0.769411119,0.2982628,1.3719469,NA,NA,NA,NA,NA,NA,NA,NA,NA,NA,NA,NA,NA,NA,NA,NA,NA,NA,NA,NA,NA,NA,NA,NA,NA
sa19603.21-step4,sa19603.21,UnStab,0.0075,HotQUV,672,4,1.55,146.7312,95.36,-0.82,2.85,4.77,2.3,NA,NA,NA,142.38138,80.310364,75.873577,58.851901,22.9015598,12.07284836,-0.01802811,0.5186929,0.4946912,0.3855274,0.1491382,0.08146132,2.714681,0.07535675,0.06839185,0.11719502,0.5186443,0.017095909,0.03908196,0.2719875,0.06338368,0.7236868,0.4656699,0.643468832,0.05853126,1.1739848,0.14976472,0.007570544,19.78255724,0.749834713,0.4896022,1.2205622,NA,NA,NA,NA,NA,NA,NA,NA,NA,NA,NA,NA,NA,NA,NA,NA,NA,NA,NA,NA,NA,NA,NA,NA,NA
sa19603.25-step4,sa19603.25,UnStab,0.0075,CyclicQUV,672,4,1.55,97.8208,95.06,-0.72,2.43,4.06,11.6,126.33333,135.33333,95.133333,83.41284,48.402194,46.550524,38.260332,15.8852066,8.588415027,-0.59600465,0.451667,0.4402583,0.3672696,0.15168298,0.0857325,3.69452,0.08596962,0.10968358,0.16303738,0.7186456,0.009164095,0.03819047,0.3727192,0.07955621,1.1213486,0.7732277,0.689551581,0.05679707,1.7430243,0.26867605,0.00758602,35.41726096,0.842921698,0.3609807,1.6452748,11513.39,34364.59,223.764,6181.583,370.0884,943.3469,3635.611,628.636,18742.35,1145.5869,557.7866,NA,NA,NA,527.0524,225.549332,NA,NA,NA,NA,NA,NA,NA,NA,NA
sa19603.26-step4,sa19603.26,UnStab,0.0075,CyclicQUV,672,4,1.55,97.8208,95.2,-0.64,2.45,4.16,13.9,NA,NA,NA,81.05601,47.038968,45.075965,37.692674,16.0698563,8.815368019,-0.63742385,0.4368141,0.4251581,0.3606909,0.1529379,0.08774237,3.460792,0.08350587,0.10213513,0.15636387,0.6952462,0.009811764,0.03717732,0.3572985,0.07460572,1.0670662,0.7461993,0.699299912,0.05389328,1.684979,0.26183353,0.007713979,33.94273306,0.837208804,0.3478864,1.6027317,NA,NA,NA,NA,NA,NA,NA,NA,NA,NA,NA,NA,NA,NA,NA,NA,NA,NA,NA,NA,NA,NA,NA,NA,NA
sa19603.27-step4,sa19603.27,UnStab,0.0075,CyclicQUV,672,4,1.55,97.8208,95.9,-0.68,2.48,4.16,10.5,NA,NA,NA,82.99412,47.988805,46.175441,38.409922,16.5120553,8.990873959,-0.64117598,0.4506656,0.4390749,0.3701533,0.15896372,0.09095721,3.574397,0.08103446,0.10236989,0.15555166,0.7122662,0.009839617,0.03675632,0.3593004,0.07433272,1.0933402,0.7617426,0.696711417,0.05403971,1.7198567,0.2650209,0.00737028,35.95805044,0.844917708,0.3649554,1.6696784,NA,NA,NA,NA,NA,NA,NA,NA,NA,NA,NA,NA,NA,NA,NA,NA,NA,NA,NA,NA,NA,NA,NA,NA,NA
sa19603.28-step4,sa19603.28,UnStab,0.0075,CyclicQUV,672,4,1.55,97.8208,95.6,-0.69,2.37,3.96,8.9,NA,NA,NA,82.55683,48.408743,46.466915,38.421949,16.1043905,8.779074996,-0.6492948,0.4528222,0.4397605,0.3684895,0.15332733,0.08717706,3.618912,0.08457003,0.10739467,0.15973222,0.711718,0.010447239,0.03812521,0.3682664,0.08083117,1.1067364,0.7574534,0.684402718,0.05724154,1.7047026,0.2643188,0.007575073,34.89323469,0.840937925,0.3648602,1.6033463,NA,NA,NA,NA,NA,NA,NA,NA,NA,NA,NA,NA,NA,NA,NA,NA,NA,NA,NA,NA,NA,NA,NA,NA,NA
sa19603.05-step5,sa19603.05,UnStab,0.0075,DampHeat,840,5,0,NA,95.54,-0.06,0.35,0.6,6.6,144.33333,156,105.333333,137.73369,7.156162,6.343226,4.896024,2.3160414,0.788830359,NA,NA,NA,NA,NA,NA,5.011405,0.16261232,0.22936408,0.24537339,0.8259967,0.013612337,0.04295631,0.4177122,0.1002035,1.2860568,0.7891637,0.613630518,0.05021395,1.862033,0.28550819,0.010426034,27.38416065,0.805791879,0.2918712,1.4641366,11461.14,34122.12,198.6497,6742.619,329.5513,979.6867,3666.804,633.6734,19738.28,1321.0364,624.6069,69.85483,104.9771,80.25359,NA,NA,NA,NA,NA,NA,NA,NA,NA,NA,NA
sa19603.06-step5,sa19603.06,UnStab,0.0075,DampHeat,840,5,0,NA,95.56,-0.05,0.35,0.61,6,NA,NA,NA,139.89801,7.070557,6.228891,4.69042,2.1052159,0.474824695,NA,NA,NA,NA,NA,NA,3.92685,0.1371524,0.20374049,0.25976008,0.7599066,0.014232294,0.03074944,0.3224625,0.049973282,0.9721711,0.6094934,0.626940463,0.02515585,1.5234229,0.23339804,0.011223445,20.79557925,0.759085218,0.2971311,1.2236947,NA,NA,NA,NA,NA,NA,NA,NA,NA,NA,NA,NA,NA,NA,NA,NA,NA,NA,NA,NA,NA,NA,NA,NA,NA
sa19603.07-step5,sa19603.07,UnStab,0.0075,DampHeat,840,5,0,NA,95.47,-0.04,0.38,0.68,6.1,NA,NA,NA,137.52262,7.241039,6.482253,4.950019,2.3104627,0.58602928,NA,NA,NA,NA,NA,NA,4.223858,0.14683808,0.21701875,0.27422604,0.7832568,0.014547892,0.03230186,0.336854,0.054263109,1.0125512,0.6276275,0.619847668,0.02736544,1.5715519,0.23801558,0.011431638,20.82077652,0.759306597,0.3071335,1.2465476,NA,NA,NA,NA,NA,NA,NA,NA,NA,NA,NA,NA,NA,NA,NA,NA,NA,NA,NA,NA,NA,NA,NA,NA,NA
sa19603.12-step5,sa19603.12,UnStab,0.0075,FreezeThaw,840,5,0,NA,95.62,-0.06,0.22,0.36,3.3,185.33333,167.33333,108.333333,136.83222,5.682651,4.538743,3.71558,1.7725396,0.505612122,NA,NA,NA,NA,NA,NA,3.893051,0.12538921,0.1902229,0.25437699,0.7571885,0.014600496,0.030507,0.3350398,0.048044235,1.009845,0.6235294,0.617450599,0.0232261,1.5532543,0.23071458,0.010534738,21.9003624,0.768423997,0.2967853,1.2768608,14133.11,53565.39,391.2988,9493.43,503.0762,1045.851,3973.641,1327.3279,17854.49,1274.2628,745.6204,104.77432,144.3753,104.88196,NA,NA,NA,NA,NA,NA,NA,NA,NA,NA,NA
sa19603.13-step5,sa19603.13,UnStab,0.0075,FreezeThaw,840,5,0,NA,95.57,-0.04,0.26,0.44,3.1,NA,NA,NA,144.36577,5.437343,4.525069,3.379682,1.5756178,0.283858028,NA,NA,NA,NA,NA,NA,3.886126,0.12961272,0.19515237,0.2551814,0.7524584,0.014225218,0.03029063,0.3286141,0.048852544,0.9919421,0.6073189,0.612252368,0.02427516,1.5408108,0.23105151,0.010810612,21.37265772,0.764055312,0.3051605,1.2514802,NA,NA,NA,NA,NA,NA,NA,NA,NA,NA,NA,NA,NA,NA,NA,NA,NA,NA,NA,NA,NA,NA,NA,NA,NA
sa19603.14-step5,sa19603.14,UnStab,0.0075,FreezeThaw,840,5,0,NA,95.76,-0.06,0.15,0.22,2.7,NA,NA,NA,143.04911,4.987309,4.000425,2.952344,1.2039921,-0.000651457,NA,NA,NA,NA,NA,NA,3.868697,0.13577919,0.20162468,0.2616763,0.7500901,0.014765234,0.02990836,0.3251498,0.05016708,0.9752004,0.6006246,0.61589864,0.02529624,1.5187534,0.23148733,0.01109341,20.86710308,0.759712556,0.3028662,1.1936557,NA,NA,NA,NA,NA,NA,NA,NA,NA,NA,NA,NA,NA,NA,NA,NA,NA,NA,NA,NA,NA,NA,NA,NA,NA
sa19603.19-step5,sa19603.19,UnStab,0.0075,HotQUV,840,5,1.55,183.414,95.15,-0.93,3.46,5.82,2.3,151,171.66667,102.843333,113.29711,77.147296,73.363117,59.426661,25.3488772,13.8783468,-0.125326,0.3968792,0.3809318,0.3105326,0.13203,0.07493256,2.852623,0.08206111,0.09113055,0.15308526,0.545904,0.015559174,0.02631711,0.1860972,0.019942356,0.5410381,0.3713782,0.686417833,0.03766169,1.1013616,0.10743047,0.008287746,12.96256787,0.662620979,0.5738898,1.3796424,13454.4,52736.54,402.6398,8465.701,211.8404,975.3982,3709.096,1267.7825,15796.26,1022.5495,636.6579,NA,NA,NA,309.36,171.253082,NA,NA,NA,NA,NA,NA,NA,NA,NA
sa19603.20-step5,sa19603.20,UnStab,0.0075,HotQUV,840,5,1.55,183.414,95.16,-0.94,3.46,5.82,3.1,NA,NA,NA,107.12302,73.951423,70.641275,57.294682,24.5709712,13.44080801,-0.15363012,0.3787169,0.3649293,0.298556,0.1274656,0.07224767,2.839365,0.08240143,0.08983075,0.1524419,0.5388449,0.015571754,0.02548355,0.1836528,0.01925905,0.5347258,0.3640612,0.680837169,0.03753383,1.0794211,0.10690051,0.008568579,12.47587377,0.654013227,0.5818519,1.3772358,NA,NA,NA,NA,NA,NA,NA,NA,NA,NA,NA,NA,NA,NA,NA,NA,NA,NA,NA,NA,NA,NA,NA,NA,NA
sa19603.21-step5,sa19603.21,UnStab,0.0075,HotQUV,840,5,1.55,183.414,95.15,-0.95,3.48,5.84,3.1,NA,NA,NA,131.66417,81.677083,76.991006,60.666514,25.075277,13.5554475,-0.07285428,0.4224059,0.4018453,0.3183155,0.13116198,0.0732524,2.279608,0.06638796,0.05673163,0.10077538,0.477806,0.016972447,0.03407881,0.2340574,0.04704297,0.6275595,0.4117138,0.656055402,0.05109695,1.115116,0.12383089,0.007189705,17.22336174,0.722961013,0.5181286,1.3078501,NA,NA,NA,NA,NA,NA,NA,NA,NA,NA,NA,NA,NA,NA,NA,NA,NA,NA,NA,NA,NA,NA,NA,NA,NA
sa19603.26-step5,sa19603.26,UnStab,0.0075,CyclicQUV,840,5,1.55,122.276,94.06,-0.85,3.25,5.55,22.4,45.05333,76.12667,32.566667,77.9748,46.151576,44.683371,38.539761,19.0304633,11.04420677,-0.53513789,0.342194,0.3369158,0.2954805,0.14656283,0.08842182,3.376247,0.07860907,0.09818087,0.14401183,0.5982049,0.009674867,0.03833681,0.3621286,0.07976676,1.040791,0.7184905,0.6903312,0.0535618,1.6547716,0.25945643,0.009298871,27.90192809,0.808706343,0.3374681,1.5174551,10994.97,34643.09,223.8475,6267.348,345.2603,914.9874,3561.705,640.0293,17788.84,1083.8562,609.8378,NA,NA,NA,662.8959,407.570679,NA,NA,NA,NA,NA,NA,NA,NA,NA
sa19603.27-step5,sa19603.27,UnStab,0.0075,CyclicQUV,840,5,1.55,122.276,93.44,-0.92,3.41,5.83,24.1,NA,NA,NA,75.4265,45.176605,43.638101,38.163212,19.2834488,11.31671787,-0.57483045,0.3375336,0.3305091,0.294105,0.14983604,0.09178702,3.327964,0.07724009,0.09567475,0.14118241,0.5671224,0.009204812,0.03687745,0.3593709,0.07740163,1.0378048,0.7282596,0.701730807,0.05218991,1.6821354,0.26301118,0.008706746,30.20774696,0.820689921,0.3342051,1.5511353,NA,NA,NA,NA,NA,NA,NA,NA,NA,NA,NA,NA,NA,NA,NA,NA,NA,NA,NA,NA,NA,NA,NA,NA,NA
sa19603.28-step5,sa19603.28,UnStab,0.0075,CyclicQUV,840,5,1.55,122.276,93.8,-0.86,3.07,5.21,18.9,NA,NA,NA,77.09102,45.850552,44.187137,38.228119,18.8052284,10.85271104,-0.56413649,0.3413364,0.3331639,0.2932065,0.14474991,0.0867003,3.433323,0.08265011,0.10033751,0.14783441,0.6077006,0.009070058,0.03848454,0.3671261,0.07985264,1.0646604,0.7456865,0.700398456,0.05372269,1.693474,0.26135171,0.008464021,30.87796096,0.823896503,0.3443766,1.566273,NA,NA,NA,NA,NA,NA,NA,NA,NA,NA,NA,NA,NA,NA,NA,NA,NA,NA,NA,NA,NA,NA,NA,NA,NA
sa19603.06-step6,sa19603.06,UnStab,0.0075,DampHeat,1008,6,0,NA,95.51,-0.05,0.38,0.67,6.6,121.27667,152.66667,105.333333,143.65995,8.270158,7.481434,5.545469,2.5329535,0.678447402,NA,NA,NA,NA,NA,NA,3.621293,0.11632122,0.17551944,0.23823543,0.7434589,0.013265715,0.02941323,0.3194528,0.04395204,0.9799105,0.6285556,0.641441846,0.02214414,1.5209306,0.23284063,0.010362128,22.47034875,0.77296454,0.2823609,1.2850399,14749.65,55688.56,420.0228,9878.307,196.6798,1068.7396,4184.536,1386.1507,18556.29,1337.1342,763.4229,96.32968,135.2481,102.72571,NA,NA,NA,NA,NA,NA,NA,NA,NA,NA,NA
sa19603.07-step6,sa19603.07,UnStab,0.0075,DampHeat,1008,6,0,NA,95.54,-0.05,0.39,0.69,5,NA,NA,NA,143.88951,8.556026,7.586709,5.607793,2.5308952,0.692360115,NA,NA,NA,NA,NA,NA,3.851991,0.12549571,0.1859944,0.24784088,0.7575731,0.013531767,0.03121425,0.3278503,0.048010996,0.9902845,0.6225767,0.628684686,0.02307697,1.5268786,0.22998615,0.010427454,22.05582974,0.769680374,0.2873541,1.2480635,NA,NA,NA,NA,NA,NA,NA,NA,NA,NA,NA,NA,NA,NA,NA,NA,NA,NA,NA,NA,NA,NA,NA,NA,NA
sa19603.13-step6,sa19603.13,UnStab,0.0075,FreezeThaw,1008,6,0,NA,95.65,-0.03,0.24,0.41,2.7,181.33333,167.66667,110.333333,143.99437,6.112516,5.076736,3.835512,1.7175409,0.285550279,NA,NA,NA,NA,NA,NA,4.508443,0.14243172,0.21278924,0.27729008,0.8103682,0.014509001,0.03385506,0.3448086,0.05271626,1.0428934,0.6313645,0.605396966,0.02653119,1.6131403,0.23081125,0.010724388,21.52209058,0.765309056,0.3000339,1.2583338,13831.64,52456.75,391.6317,9268.725,184.3969,1021.9633,3900.415,1261.4853,17755.76,1275.4856,771.5774,101.10795,136.9427,100.69453,NA,NA,NA,NA,NA,NA,NA,NA,NA,NA,NA
sa19603.14-step6,sa19603.14,UnStab,0.0075,FreezeThaw,1008,6,0,NA,95.75,-0.03,0.16,0.27,3,NA,NA,NA,NA,NA,NA,NA,NA,NA,NA,NA,NA,NA,NA,NA,3.953442,0.13952667,0.20590025,0.26322085,0.7599667,0.013875515,0.03170831,0.3259739,0.050275232,0.9656721,0.5925612,0.613625681,0.02470932,1.4926123,0.22616975,0.011218086,20.16117099,0.753374021,0.2848763,1.2000577,NA,NA,NA,NA,NA,NA,NA,NA,NA,NA,NA,NA,NA,NA,NA,NA,NA,NA,NA,NA,NA,NA,NA,NA,NA
sa19603.20-step6,sa19603.20,UnStab,0.0075,HotQUV,1008,6,1.55,220.0968,94.9,-1.1,4.15,7,2.3,57.66667,127,69.403333,137.6503,89.746595,84.889635,67.493805,30.0076528,15.97803468,0.01067423,0.3873621,0.3688445,0.295136,0.13092265,0.07173417,2.913236,0.09635435,0.09385255,0.1416657,0.4870898,0.013136501,0.02369805,0.1704757,0.02411701,0.4977691,0.3144347,0.631687865,0.040235,1.0072642,0.09005982,0.008681059,10.37428959,0.611176658,0.5433226,1.0120663,14741.53,55258.33,421.7676,9843.256,209.5091,1104.2545,4204.589,1394.2804,18918.23,1315.1393,752.0343,NA,NA,NA,273.4895,257.426788,NA,NA,NA,NA,NA,NA,NA,NA,NA
sa19603.21-step6,sa19603.21,UnStab,0.0075,HotQUV,1008,6,1.55,220.0968,95.01,-1.1,4.17,7.01,4.1,NA,NA,NA,122.20325,83.380904,79.239089,63.802404,28.6667929,15.33013527,-0.10369715,0.3597461,0.3450852,0.2795107,0.12561954,0.06910688,2.593473,0.08512155,0.05477079,0.09519382,0.4445535,0.017727109,0.03566067,0.239933,0.05635315,0.6176046,0.3841174,0.621947116,0.05789018,1.0660987,0.10464025,0.006769267,15.45813601,0.700790674,0.4838607,0.8907112,NA,NA,NA,NA,NA,NA,NA,NA,NA,NA,NA,NA,NA,NA,NA,NA,NA,NA,NA,NA,NA,NA,NA,NA,NA
sa19603.27-step6,sa19603.27,UnStab,0.0075,CyclicQUV,1008,6,1.55,146.7312,91.55,-1.01,3.73,6.47,36.7,11.15333,28.89667,9.523333,81.3385,48.927072,47.73366,42.248419,23.2563627,13.71780269,-0.43873403,0.3068382,0.3033362,0.2729289,0.1519395,0.09285303,3.577775,0.08710182,0.09718153,0.16144596,0.5409521,0.010251227,0.04272899,0.3852135,0.0681708,1.0843519,0.7573135,0.698401967,0.04758766,1.7838284,0.28139767,0.011339594,24.8154978,0.789912608,0.3149827,1.587438,11744.98,33476.95,220.1487,6404.5,383.1158,989.2676,3842.836,624.1712,19534.12,1186.4744,656.3255,NA,NA,NA,832.9709,533.256409,NA,NA,NA,NA,NA,NA,NA,NA,NA
sa19603.28-step6,sa19603.28,UnStab,0.0075,CyclicQUV,1008,6,1.55,146.7312,91.65,-1,3.58,6.19,32.5,NA,NA,NA,79.92022,48.448896,47.088118,41.771618,22.8175377,13.33201673,-0.45083221,0.3021552,0.2974073,0.2684883,0.14796956,0.08914717,3.886718,0.09370059,0.1068011,0.16385489,0.5715881,0.008203366,0.04741171,0.4348158,0.07689514,1.2233606,0.8573418,0.700808739,0.05350256,1.9822512,0.30174834,0.010070454,29.96372755,0.81949324,0.3442372,1.6786793,NA,NA,NA,NA,NA,NA,NA,NA,NA,NA,NA,NA,NA,NA,NA,NA,NA,NA,NA,NA,NA,NA,NA,NA,NA
sa19603.07-step7,sa19603.07,UnStab,0.0075,DampHeat,1176,7,0,NA,95.69,-0.08,0.45,0.78,4.5,172.66667,158.66667,109,143.37112,8.898314,7.909065,6.12448,3.0130781,1.135392054,NA,NA,NA,NA,NA,NA,5.483826,0.21114446,0.29312775,0.34737174,0.8756898,0.014153713,0.04128045,0.3682217,0.070981846,1.0599236,0.6307735,0.595112233,0.03752154,1.6723045,0.24249404,0.012911829,18.78076607,0.739960568,0.3119576,1.1043192,13693.72,51712.08,374.0519,9045.568,190.1699,1000.9963,3855.78,1280.9166,17247.29,1250.9745,748.1895,88.89534,129.0115,96.66978,NA,NA,NA,NA,NA,NA,NA,NA,NA,NA,NA
sa19603.14-step7,sa19603.14,UnStab,0.0075,FreezeThaw,1176,7,0,NA,95.76,-0.03,0.18,0.29,3.5,182.33333,167.33333,110.333333,146.13568,7.818793,6.936686,4.710082,2.4207679,0.48728813,NA,NA,NA,NA,NA,NA,5.270533,0.2267986,0.30732628,0.35038554,0.7811326,0.011931,0.03461771,0.2909293,0.060691618,0.8823319,0.5206859,0.590124759,0.03518908,1.4409895,0.23128521,0.015819853,14.61993421,0.688971703,0.2835405,1.0971815,13889.8,53322.52,387.1833,9472.834,181.8198,1030.3204,3905.715,1286.46,17685.02,1264.9163,746.5399,94.74903,133.5685,100.80367,NA,NA,NA,NA,NA,NA,NA,NA,NA,NA,NA
sa19603.21-step7,sa19603.21,UnStab,0.0075,HotQUV,1176,7,1.55,256.7796,94.89,-1.14,4.39,7.4,3.4,57.88333,101.83667,55.913333,112.72605,82.838049,78.678678,64.338368,29.6093009,15.90202172,-0.12579119,0.3062397,0.2936048,0.2416678,0.11134439,0.06146162,2.418387,0.09253424,0.04553627,0.08752203,0.4300656,0.019736841,0.03707628,0.232716,0.05652699,0.5864752,0.36482,0.622055289,0.05612619,1.0039094,0.10673791,0.006984053,15.28308992,0.698397254,0.4852119,0.8605333,10957.12,33063.61,215.7187,6247.389,372.3643,940.9703,3470.125,599.0723,18004.75,1085.5662,584.347,NA,NA,NA,166.5498,109.325264,NA,NA,NA,NA,NA,NA,NA,NA,NA
sa19603.28-step7,sa19603.28,UnStab,0.0075,CyclicQUV,1176,7,1.55,171.1864,90.04,-1.03,3.99,7.05,47,11.83333,19.90667,3.19,81.85013,51.95275,50.336069,44.917614,25.5456851,15.14473216,0.10247396,0.2775759,0.271659,0.2449132,0.14080685,0.08657374,3.985606,0.10027871,0.11513961,0.16528741,0.5764873,0.010213332,0.04702491,0.3945448,0.08395687,1.111828,0.7739667,0.696120893,0.05505101,1.7847979,0.29677127,0.010756866,27.58900873,0.806955503,0.3490137,1.6250392,13198.47,39118.43,246.4825,7717.982,391.6352,1136.7795,4225.139,739.4278,21657.11,1321.8052,749.1513,NA,NA,NA,925.7603,568.335205,NA,NA,NA,NA,NA,NA,NA,NA,NA
sa19604.00-step0,sa19604.00,UVStab,0.005,DampHeat,0,0,NA,NA,95.32,-0.02,0.55,1.02,0.6,158.33333,170.66667,115,NA,NA,NA,NA,NA,NA,NA,NA,NA,NA,NA,NA,2.402963,0.08232434,0.12180098,0.16352351,0.5787132,0.012215079,0.02547173,0.2765856,0.04209105,0.862946,0.5638044,0.653348413,0.01865174,1.3025953,0.22480299,0.008216612,27.35957229,0.805651263,0.1861086,1.1324914,19486.44,78524.32,405.8182,11301.42,713.0856,1510.792,5245.915,1212.2362,27611.93,2016.0202,870.6619,NA,NA,NA,NA,NA,NA,NA,NA,NA,NA,NA,NA,NA,NA
sa19604.00-step0,sa19604.00,UVStab,0.005,FreezeThaw,0,0,NA,NA,95.32,-0.02,0.55,1.02,0.6,158.33333,170.66667,115,NA,NA,NA,NA,NA,NA,NA,NA,NA,NA,NA,NA,2.402963,0.08232434,0.12180098,0.16352351,0.5787132,0.012215079,0.02547173,0.2765856,0.04209105,0.862946,0.5638044,0.653348413,0.01865174,1.3025953,0.22480299,0.008216612,27.35957229,0.805651263,0.1861086,1.1324914,19486.44,78524.32,405.8182,11301.42,713.0856,1510.792,5245.915,1212.2362,27611.93,2016.0202,870.6619,NA,NA,NA,NA,NA,NA,NA,NA,NA,NA,NA,NA,NA,NA
sa19604.00-step0,sa19604.00,UVStab,0.005,HotQUV,0,0,1.55,0,95.32,-0.02,0.55,1.02,0.6,158.33333,170.66667,115,NA,NA,NA,NA,NA,NA,NA,NA,NA,NA,NA,NA,2.402963,0.08232434,0.12180098,0.16352351,0.5787132,0.012215079,0.02547173,0.2765856,0.04209105,0.862946,0.5638044,0.653348413,0.01865174,1.3025953,0.22480299,0.008216612,27.35957229,0.805651263,0.1861086,1.1324914,19486.44,78524.32,405.8182,11301.42,713.0856,1510.792,5245.915,1212.2362,27611.93,2016.0202,870.6619,NA,NA,NA,NA,NA,NA,NA,NA,NA,NA,NA,NA,NA,NA
sa19604.00-step0,sa19604.00,UVStab,0.005,CyclicQUV,0,0,1.55,0,95.32,-0.02,0.55,1.02,0.6,158.33333,170.66667,115,NA,NA,NA,NA,NA,NA,NA,NA,NA,NA,NA,NA,2.402963,0.08232434,0.12180098,0.16352351,0.5787132,0.012215079,0.02547173,0.2765856,0.04209105,0.862946,0.5638044,0.653348413,0.01865174,1.3025953,0.22480299,0.008216612,27.35957229,0.805651263,0.1861086,1.1324914,19486.44,78524.32,405.8182,11301.42,713.0856,1510.792,5245.915,1212.2362,27611.93,2016.0202,870.6619,NA,NA,NA,NA,NA,NA,NA,NA,NA,NA,NA,NA,NA,NA
sa19604.01-step0,sa19604.01,UVStab,0.005,DampHeat,0,0,0,NA,95.31,-0.03,0.56,1.04,0.6,NA,NA,NA,201.73839,203.455,201.941185,205.882745,210.9647564,3.225558237,NA,NA,NA,NA,NA,NA,2.54378,0.08831961,0.12901641,0.17037695,0.5846052,0.012440531,0.02675828,0.2798386,0.044004058,0.8632799,0.5566999,0.644866051,0.02015632,1.3011625,0.22253802,0.008383365,26.54519039,0.800876087,0.1940369,1.1003315,NA,NA,NA,NA,NA,NA,NA,NA,NA,NA,NA,NA,NA,NA,NA,NA,NA,NA,NA,NA,NA,NA,NA,NA,NA
sa19604.02-step0,sa19604.02,UVStab,0.005,DampHeat,0,0,0,NA,95.34,-0.03,0.55,1.01,0.8,NA,NA,NA,208.54738,210.291409,208.052182,213.039422,218.4437514,3.17691038,NA,NA,NA,NA,NA,NA,2.524165,0.08777062,0.12854484,0.1713474,0.5891978,0.012311804,0.02694131,0.2765986,0.044013832,0.8562478,0.5612538,0.655480575,0.02000384,1.2973513,0.22827387,0.008306139,27.48254875,0.806352511,0.1932491,1.10655,NA,NA,NA,NA,NA,NA,NA,NA,NA,NA,NA,NA,NA,NA,NA,NA,NA,NA,NA,NA,NA,NA,NA,NA,NA
sa19604.03-step0,sa19604.03,UVStab,0.005,DampHeat,0,0,0,NA,95.21,-0.03,0.66,1.21,0.5,NA,NA,NA,202.08432,204.224607,202.716491,206.861207,212.0794269,3.452769916,NA,NA,NA,NA,NA,NA,2.36242,0.09318479,0.13375245,0.17021286,0.5628821,0.01183007,0.02637533,0.2619713,0.044401326,0.7856558,0.5234893,0.666308707,0.02122476,1.1967681,0.22724651,0.008697643,26.12736692,0.798333914,0.1934459,1.0206849,NA,NA,NA,NA,NA,NA,NA,NA,NA,NA,NA,NA,NA,NA,NA,NA,NA,NA,NA,NA,NA,NA,NA,NA,NA
sa19604.04-step0,sa19604.04,UVStab,0.005,DampHeat,0,0,0,NA,95.17,-0.03,0.67,1.24,0.7,NA,NA,NA,197.28722,199.487177,198.72345,204.921332,209.081331,3.666421803,NA,NA,NA,NA,NA,NA,2.367777,0.09290546,0.13434844,0.1722355,0.561491,0.01182513,0.02652412,0.2666039,0.04490448,0.7965212,0.522443,0.655905957,0.02155083,1.208291,0.22535366,0.008843755,25.48167153,0.794275058,0.1958444,1.0125744,NA,NA,NA,NA,NA,NA,NA,NA,NA,NA,NA,NA,NA,NA,NA,NA,NA,NA,NA,NA,NA,NA,NA,NA,NA
sa19604.05-step0,sa19604.05,UVStab,0.005,DampHeat,0,0,0,NA,95.21,-0.03,0.62,1.15,0.9,NA,NA,NA,207.50706,209.361388,208.137657,215.128042,219.678094,3.701287364,NA,NA,NA,NA,NA,NA,2.441955,0.09562659,0.13690215,0.1753363,0.5708435,0.011886566,0.02711697,0.2675706,0.045209673,0.7926465,0.5242363,0.661374648,0.02139947,1.2041176,0.22642827,0.008628122,26.24305382,0.799044266,0.1971412,1.0063681,NA,NA,NA,NA,NA,NA,NA,NA,NA,NA,NA,NA,NA,NA,NA,NA,NA,NA,NA,NA,NA,NA,NA,NA,NA
sa19604.06-step0,sa19604.06,UVStab,0.005,DampHeat,0,0,0,NA,95.2,-0.03,0.64,1.19,0.6,NA,NA,NA,213.55065,213.754741,212.492958,219.751302,224.3010912,3.827069972,NA,NA,NA,NA,NA,NA,2.485148,0.0994959,0.14158073,0.17767843,0.5696159,0.012036552,0.02734893,0.2676276,0.04817081,0.7936779,0.5228488,0.658766988,0.023075,1.2069086,0.22667666,0.008584999,26.40380739,0.800023072,0.1999934,0.99461,NA,NA,NA,NA,NA,NA,NA,NA,NA,NA,NA,NA,NA,NA,NA,NA,NA,NA,NA,NA,NA,NA,NA,NA,NA
sa19604.07-step0,sa19604.07,UVStab,0.005,DampHeat,0,0,0,NA,95.23,-0.04,0.63,1.17,0.5,NA,NA,NA,219.61594,219.834308,218.833641,225.774984,230.6422751,3.906580536,NA,NA,NA,NA,NA,NA,2.645129,0.08868457,0.13189639,0.17492266,0.601731,0.012421165,0.0271229,0.2825191,0.044610152,0.8684014,0.5669203,0.652832089,0.02012556,1.3046586,0.22854329,0.008504895,26.87197079,0.802820096,0.193764,1.1001213,NA,NA,NA,NA,NA,NA,NA,NA,NA,NA,NA,NA,NA,NA,NA,NA,NA,NA,NA,NA,NA,NA,NA,NA,NA
sa19604.08-step0,sa19604.08,UVStab,0.005,FreezeThaw,0,0,0,NA,95.22,0.01,0.61,1.16,0.6,NA,NA,NA,221.82846,222.148776,220.443106,227.306557,232.5606346,4.005376982,NA,NA,NA,NA,NA,NA,2.662196,0.08835792,0.13065922,0.1739232,0.6001036,0.012969507,0.02702508,0.2856617,0.044909774,0.8816197,0.5673715,0.643555833,0.0204564,1.3191936,0.22453271,0.008462373,26.53306703,0.800803228,0.1939042,1.1061913,NA,NA,NA,NA,NA,NA,NA,NA,NA,NA,NA,NA,NA,NA,NA,NA,NA,NA,NA,NA,NA,NA,NA,NA,NA
sa19604.09-step0,sa19604.09,UVStab,0.005,FreezeThaw,0,0,0,NA,95.26,-0.03,0.63,1.17,0.5,NA,NA,NA,225.99752,225.678492,224.563289,230.797029,236.4907985,3.835319466,NA,NA,NA,NA,NA,NA,2.712093,0.0928163,0.13591401,0.1784356,0.6101756,0.012561572,0.02765353,0.2841718,0.045876738,0.8688394,0.5647392,0.649992622,0.02136619,1.3107896,0.23082163,0.008652745,26.67611608,0.801659545,0.1991783,1.0959788,NA,NA,NA,NA,NA,NA,NA,NA,NA,NA,NA,NA,NA,NA,NA,NA,NA,NA,NA,NA,NA,NA,NA,NA,NA
sa19604.10-step0,sa19604.10,UVStab,0.005,FreezeThaw,0,0,0,NA,95.28,-0.03,0.62,1.14,0.7,NA,NA,NA,214.95232,215.6712,213.954038,219.456858,224.4962397,3.598816328,NA,NA,NA,NA,NA,NA,2.687748,0.09006097,0.13334999,0.17639298,0.6094925,0.012685834,0.02715025,0.2841257,0.044672608,0.8752265,0.5700088,0.651270043,0.02036972,1.3195501,0.22885174,0.00841273,27.20302922,0.804751226,0.1990479,1.1138085,NA,NA,NA,NA,NA,NA,NA,NA,NA,NA,NA,NA,NA,NA,NA,NA,NA,NA,NA,NA,NA,NA,NA,NA,NA
sa19604.11-step0,sa19604.11,UVStab,0.005,FreezeThaw,0,0,0,NA,95.24,-0.03,0.64,1.19,0.6,NA,NA,NA,224.5014,225.439605,223.521241,229.629334,235.1665343,3.767196452,NA,NA,NA,NA,NA,NA,2.715916,0.09327589,0.13679873,0.17848092,0.6113442,0.012897519,0.02729819,0.2857029,0.046295195,0.8761227,0.5684453,0.648819281,0.02133185,1.3252881,0.23134615,0.008497203,27.22615312,0.8048847,0.1999766,1.0979313,NA,NA,NA,NA,NA,NA,NA,NA,NA,NA,NA,NA,NA,NA,NA,NA,NA,NA,NA,NA,NA,NA,NA,NA,NA
sa19604.12-step0,sa19604.12,UVStab,0.005,FreezeThaw,0,0,0,NA,95.27,-0.03,0.62,1.14,0.6,NA,NA,NA,206.82511,209.309978,207.753104,212.319058,217.4617709,3.37114566,NA,NA,NA,NA,NA,NA,2.622962,0.09764962,0.14136191,0.18144512,0.5964492,0.012448551,0.0277304,0.2781062,0.048006387,0.836421,0.5464632,0.653335103,0.02292158,1.2694545,0.2314519,0.008835042,26.19703449,0.798762294,0.2064024,1.0449448,NA,NA,NA,NA,NA,NA,NA,NA,NA,NA,NA,NA,NA,NA,NA,NA,NA,NA,NA,NA,NA,NA,NA,NA,NA
sa19604.13-step0,sa19604.13,UVStab,0.005,FreezeThaw,0,0,0,NA,95.23,-0.03,0.63,1.18,0.4,NA,NA,NA,214.12447,215.026475,213.940931,218.587066,223.8110076,3.557092963,NA,NA,NA,NA,NA,NA,2.830609,0.10276407,0.14817463,0.18716273,0.6091234,0.012979566,0.02925725,0.2890012,0.05159722,0.8677266,0.5565679,0.641409287,0.02438746,1.3139712,0.23244882,0.00888837,26.15201887,0.798485705,0.2117472,1.0522553,NA,NA,NA,NA,NA,NA,NA,NA,NA,NA,NA,NA,NA,NA,NA,NA,NA,NA,NA,NA,NA,NA,NA,NA,NA
sa19604.14-step0,sa19604.14,UVStab,0.005,FreezeThaw,0,0,0,NA,95.24,-0.03,0.64,1.17,0.5,NA,NA,NA,221.12328,222.12373,220.831048,227.461207,232.5820801,3.830751515,NA,NA,NA,NA,NA,NA,2.667916,0.0767525,0.11720735,0.1620466,0.6170516,0.012770605,0.02552462,0.2949224,0.039901107,0.9982906,0.6267359,0.627809077,0.0171413,1.5097927,0.22580445,0.007839953,28.80176067,0.813568594,0.1838612,1.3370954,NA,NA,NA,NA,NA,NA,NA,NA,NA,NA,NA,NA,NA,NA,NA,NA,NA,NA,NA,NA,NA,NA,NA,NA,NA
sa19604.15-step0,sa19604.15,UVStab,0.005,HotQUV,0,0,1.55,0,95.22,-0.03,0.63,1.16,0.7,NA,NA,NA,224.74404,224.597701,223.306951,229.643234,235.3198376,3.790221775,NA,NA,NA,NA,NA,NA,2.703443,0.08106369,0.12238648,0.1673123,0.6190473,0.012629372,0.02625717,0.2916912,0.041585214,0.9570088,0.6095135,0.636894352,0.01821723,1.4380379,0.22682081,0.008134729,27.88301983,0.80860145,0.1880853,1.244818,NA,NA,NA,NA,NA,NA,NA,NA,NA,NA,NA,NA,NA,NA,NA,NA,NA,NA,NA,NA,NA,NA,NA,NA,NA
sa19604.16-step0,sa19604.16,UVStab,0.005,HotQUV,0,0,1.55,0,95.21,-0.04,0.66,1.22,0.6,NA,NA,NA,225.23159,224.823587,222.951476,229.32481,234.8977491,3.764273281,NA,NA,NA,NA,NA,NA,2.518496,0.08054085,0.12144791,0.16391358,0.5975131,0.012570232,0.02545601,0.2877084,0.041423896,0.9399775,0.5946386,0.632609398,0.01841321,1.4053265,0.22374342,0.008028229,27.86958618,0.808526857,0.1886145,1.2229355,NA,NA,NA,NA,NA,NA,NA,NA,NA,NA,NA,NA,NA,NA,NA,NA,NA,NA,NA,NA,NA,NA,NA,NA,NA
