Repository: rechowdhury91/20s-dsci353-353m-453-rxc

---

output: pdf_document
---

# "Data Science Modeling, Prediction and Statistical and Machine Learning"

# This is the root folder of a standard class Git repository structure.

# Repository Folder Structure

Please browse within each folder to learn more about the intended purpose of each folder in the standard structure.

This folder structure has been designed to accommodate each type of file you may need to create and modify. 
Please do not create additional folders in the structure. 
Please pay attention to naming conventions when creating new files.

File: scripts/PET-FixedMixedEffects/data/DataFrame-v14-singles-DKN.csv (part 5 of 6)
Rowkey,Sample,Material,Thick,Exposure,Time,Step,Irrad,Pdose,L,a,b,YI,Haze,Gloss20,Gloss60,Gloss85,abs312,abs335,abs340,abs350,abs370,abs400,iad312,iad335,iad340,iad350,iad370,iad400,ftir723,ftir775,ftir793,ftir845,ftir871,ftir900,ftir975,ftir1017,ftir1040,ftir1096,ftir1125,ftir1125.ftir1096,ftir1175,ftir1245,ftir1340,ftir1370,ftir1340.ftir1370,transfrac,ftir1675,ftir1711,raman1728,raman1616,raman1418,raman1292,raman1189,raman1119,raman1097,raman1000,raman861,raman705,raman281,flu_ex340_em370,flu_ex340_em390,flu_ex340_em410,flu_ex340_em460,flu_ex400_em455,flu_ex340_em385,flu_ex340_em405,flu_ex340_em430,flu_ex340_em460_uv,flu_ex380_em405,flu_ex380_em430,flu_ex380_em460,flu_ex390_em450,flu_ex400_em450
sa19604.17-step0,sa19604.17,UVStab,0.005,HotQUV,0,0,1.55,0,95.21,-0.02,0.65,1.22,0.4,NA,NA,NA,224.01805,224.312547,222.004989,228.257492,233.8827641,3.741645934,NA,NA,NA,NA,NA,NA,2.493488,0.07972475,0.11978875,0.16282369,0.5958653,0.012475099,0.02531656,0.2848105,0.040779067,0.9275241,0.5941342,0.640559313,0.01793599,1.3917884,0.22332703,0.008021331,27.84164249,0.808371508,0.1894644,1.2298924,NA,NA,NA,NA,NA,NA,NA,NA,NA,NA,NA,NA,NA,NA,NA,NA,NA,NA,NA,NA,NA,NA,NA,NA,NA
sa19604.18-step0,sa19604.18,UVStab,0.005,HotQUV,0,0,1.55,0,95.22,-0.03,0.63,1.17,0.5,NA,NA,NA,223.95653,223.828527,222.012255,229.466793,234.4332187,3.894919065,NA,NA,NA,NA,NA,NA,2.377639,0.07784941,0.11723923,0.15965694,0.5869215,0.012213551,0.02553398,0.2768494,0.039955463,0.892248,0.5860855,0.656863899,0.0173523,1.3529512,0.22761167,0.008089951,28.13511108,0.809990531,0.188742,1.199835,NA,NA,NA,NA,NA,NA,NA,NA,NA,NA,NA,NA,NA,NA,NA,NA,NA,NA,NA,NA,NA,NA,NA,NA,NA
sa19604.19-step0,sa19604.19,UVStab,0.005,HotQUV,0,0,1.55,0,95.2,-0.03,0.64,1.18,0.7,NA,NA,NA,229.74394,229.417065,227.3361,235.216836,240.6473195,3.988765654,NA,NA,NA,NA,NA,NA,2.502226,0.0833203,0.12552638,0.16885623,0.5886901,0.012756146,0.02609317,0.2837494,0.042625372,0.902547,0.5717094,0.633440031,0.01908183,1.3460797,0.22222255,0.008178174,27.17263658,0.804575518,0.1951461,1.1503391,NA,NA,NA,NA,NA,NA,NA,NA,NA,NA,NA,NA,NA,NA,NA,NA,NA,NA,NA,NA,NA,NA,NA,NA,NA
sa19604.20-step0,sa19604.20,UVStab,0.005,HotQUV,0,0,1.55,0,95.22,-0.02,0.63,1.17,0.5,NA,NA,NA,221.60319,222.225705,220.093241,227.614727,232.6918749,3.85978947,NA,NA,NA,NA,NA,NA,2.487713,0.08450354,0.12522093,0.16809432,0.5957794,0.012301117,0.0257598,0.2764116,0.0422876,0.8763991,0.5731068,0.653933579,0.01926035,1.325641,0.22734017,0.008252039,27.54957532,0.806732589,0.195085,1.1462648,NA,NA,NA,NA,NA,NA,NA,NA,NA,NA,NA,NA,NA,NA,NA,NA,NA,NA,NA,NA,NA,NA,NA,NA,NA
sa19604.21-step0,sa19604.21,UVStab,0.005,HotQUV,0,0,1.55,0,95.17,-0.03,0.65,1.21,0.5,NA,NA,NA,228.40626,228.495004,227.199891,234.039833,239.7745631,3.912689507,NA,NA,NA,NA,NA,NA,2.47595,0.08525525,0.12555587,0.16880199,0.5941943,0.012456739,0.0263649,0.2767815,0.042520263,0.866232,0.5697184,0.657697245,0.0191919,1.31466,0.22900217,0.008397968,27.26875954,0.805130153,0.1962597,1.1369425,NA,NA,NA,NA,NA,NA,NA,NA,NA,NA,NA,NA,NA,NA,NA,NA,NA,NA,NA,NA,NA,NA,NA,NA,NA
sa19604.22-step0,sa19604.22,UVStab,0.005,CyclicQUV,0,0,1.55,0,95.25,-0.03,0.62,1.15,0.5,NA,NA,NA,228.96025,228.441216,227.615978,233.788754,239.3601911,3.919382531,NA,NA,NA,NA,NA,NA,2.524862,0.08718064,0.12948677,0.17192401,0.5950276,0.012431873,0.02628079,0.2796007,0.043619908,0.8756208,0.5668321,0.64734883,0.01982052,1.3152621,0.22622882,0.008380642,26.99421118,0.803537581,0.1998326,1.1232265,NA,NA,NA,NA,NA,NA,NA,NA,NA,NA,NA,NA,NA,NA,NA,NA,NA,NA,NA,NA,NA,NA,NA,NA,NA
sa19604.23-step0,sa19604.23,UVStab,0.005,CyclicQUV,0,0,1.55,0,95.15,-0.04,0.67,1.24,0.5,NA,NA,NA,230.14474,229.972867,228.113059,235.023288,240.8822102,3.99043101,NA,NA,NA,NA,NA,NA,2.459565,0.07472722,0.11256574,0.1570517,0.5923207,0.012092993,0.02496289,0.2817714,0.039105232,0.9289541,0.6025663,0.64865024,0.01660501,1.411065,0.22628612,0.007933034,28.52453677,0.812097166,0.1808599,1.2554355,NA,NA,NA,NA,NA,NA,NA,NA,NA,NA,NA,NA,NA,NA,NA,NA,NA,NA,NA,NA,NA,NA,NA,NA,NA
sa19604.24-step0,sa19604.24,UVStab,0.005,CyclicQUV,0,0,1.55,0,95.24,-0.03,0.63,1.16,0.5,NA,NA,NA,227.92909,228.147144,226.328344,232.368751,238.0348396,3.815991794,NA,NA,NA,NA,NA,NA,2.579405,0.07888374,0.11833599,0.1633617,0.6007834,0.012521644,0.02565868,0.2849886,0.040705856,0.9301579,0.5963205,0.64109599,0.01753243,1.3996228,0.22418045,0.007890255,28.41232001,0.811494925,0.1866014,1.2234877,NA,NA,NA,NA,NA,NA,NA,NA,NA,NA,NA,NA,NA,NA,NA,NA,NA,NA,NA,NA,NA,NA,NA,NA,NA
sa19604.25-step0,sa19604.25,UVStab,0.005,CyclicQUV,0,0,1.55,0,95.19,-0.03,0.62,1.16,0.5,NA,NA,NA,230.24225,229.698034,227.974769,235.336967,241.3210831,3.913698335,NA,NA,NA,NA,NA,NA,2.609452,0.08155938,0.12174624,0.16591348,0.6008468,0.012553694,0.026067,0.2852889,0.04173196,0.9184225,0.5906163,0.643076906,0.0185762,1.3832738,0.22545648,0.008052511,27.99828277,0.809239087,0.1906146,1.1932075,NA,NA,NA,NA,NA,NA,NA,NA,NA,NA,NA,NA,NA,NA,NA,NA,NA,NA,NA,NA,NA,NA,NA,NA,NA
sa19604.26-step0,sa19604.26,UVStab,0.005,CyclicQUV,0,0,1.55,0,95.27,-0.03,0.6,1.1,0.6,NA,NA,NA,227.3042,227.212052,225.62447,232.128124,238.1731075,3.751216512,NA,NA,NA,NA,NA,NA,2.56769,0.08602976,0.12663887,0.17191208,0.594851,0.012380665,0.02656806,0.2788153,0.04298971,0.8683955,0.5677831,0.653830081,0.0194776,1.3085469,0.22747049,0.008287101,27.44874112,0.806160234,0.1946355,1.1176354,NA,NA,NA,NA,NA,NA,NA,NA,NA,NA,NA,NA,NA,NA,NA,NA,NA,NA,NA,NA,NA,NA,NA,NA,NA
sa19604.27-step0,sa19604.27,UVStab,0.005,CyclicQUV,0,0,1.55,0,95.25,-0.05,0.62,1.14,0.4,NA,NA,NA,224.56754,224.832493,223.166138,228.664023,234.3600335,3.62428293,NA,NA,NA,NA,NA,NA,2.536999,0.08619039,0.1270255,0.16939807,0.5908244,0.012350851,0.02660913,0.2795014,0.043406443,0.8695901,0.5657416,0.650584224,0.0194432,1.3077226,0.22724171,0.0083865,27.09613188,0.804131821,0.1957603,1.1124412,NA,NA,NA,NA,NA,NA,NA,NA,NA,NA,NA,NA,NA,NA,NA,NA,NA,NA,NA,NA,NA,NA,NA,NA,NA
sa19604.28-step0,sa19604.28,UVStab,0.005,CyclicQUV,0,0,1.55,0,95.28,-0.02,0.6,1.12,0.6,NA,NA,NA,225.30667,225.112427,222.914613,229.484499,235.4782471,3.614510089,NA,NA,NA,NA,NA,NA,2.507749,0.08493925,0.12550444,0.1687589,0.5921004,0.012233541,0.02629986,0.2785498,0.042949673,0.8652451,0.5674614,0.655838906,0.0193014,1.3093909,0.22908027,0.00814205,28.1354536,0.809992405,0.1943902,1.1196719,NA,NA,NA,NA,NA,NA,NA,NA,NA,NA,NA,NA,NA,NA,NA,NA,NA,NA,NA,NA,NA,NA,NA,NA,NA
sa19604.29-step0,sa19604.29,UVStab,0.005,DampHeat,0,0,NA,NA,95.19,-0.02,0.66,1.23,0.7,193.33333,181.66667,117.666667,NA,NA,NA,NA,NA,NA,NA,NA,NA,NA,NA,NA,2.552976,0.0837328,0.12468013,0.16833126,0.5973876,0.012440009,0.02635518,0.2805267,0.042462839,0.8838322,0.5776923,0.653622147,0.01888412,1.3289911,0.22710064,0.008205818,27.67556385,0.807442993,0.1892756,1.151961,24538.51,100250.6,532.7863,14561.101,658.3329,1400.1274,4946.168,1175.1668,26547.88,1992.8563,899.3385,NA,NA,NA,NA,NA,52.77504,133.9096,122.0041,66.29918,207.6845,179.8859,91.60668,44.54778,16.72005
sa19604.29-step0,sa19604.29,UVStab,0.005,FreezeThaw,0,0,NA,NA,95.19,-0.02,0.66,1.23,0.7,193.33333,181.66667,117.666667,NA,NA,NA,NA,NA,NA,NA,NA,NA,NA,NA,NA,2.552976,0.0837328,0.12468013,0.16833126,0.5973876,0.012440009,0.02635518,0.2805267,0.042462839,0.8838322,0.5776923,0.653622147,0.01888412,1.3289911,0.22710064,0.008205818,27.67556385,0.807442993,0.1892756,1.151961,24538.51,100250.6,532.7863,14561.101,658.3329,1400.1274,4946.168,1175.1668,26547.88,1992.8563,899.3385,NA,NA,NA,NA,NA,52.77504,133.9096,122.0041,66.29918,207.6845,179.8859,91.60668,44.54778,16.72005
sa19604.29-step0,sa19604.29,UVStab,0.005,HotQUV,0,0,NA,0,95.19,-0.02,0.66,1.23,0.7,193.33333,181.66667,117.666667,NA,NA,NA,NA,NA,NA,NA,NA,NA,NA,NA,NA,2.552976,0.0837328,0.12468013,0.16833126,0.5973876,0.012440009,0.02635518,0.2805267,0.042462839,0.8838322,0.5776923,0.653622147,0.01888412,1.3289911,0.22710064,0.008205818,27.67556385,0.807442993,0.1892756,1.151961,24538.51,100250.6,532.7863,14561.101,658.3329,1400.1274,4946.168,1175.1668,26547.88,1992.8563,899.3385,NA,NA,NA,NA,NA,52.77504,133.9096,122.0041,66.29918,207.6845,179.8859,91.60668,44.54778,16.72005
sa19604.29-step0,sa19604.29,UVStab,0.005,CyclicQUV,0,0,NA,0,95.19,-0.02,0.66,1.23,0.7,193.33333,181.66667,117.666667,NA,NA,NA,NA,NA,NA,NA,NA,NA,NA,NA,NA,2.552976,0.0837328,0.12468013,0.16833126,0.5973876,0.012440009,0.02635518,0.2805267,0.042462839,0.8838322,0.5776923,0.653622147,0.01888412,1.3289911,0.22710064,0.008205818,27.67556385,0.807442993,0.1892756,1.151961,24538.51,100250.6,532.7863,14561.101,658.3329,1400.1274,4946.168,1175.1668,26547.88,1992.8563,899.3385,NA,NA,NA,NA,NA,52.77504,133.9096,122.0041,66.29918,207.6845,179.8859,91.60668,44.54778,16.72005
sa19604.01-step1,sa19604.01,UVStab,0.005,DampHeat,168,1,0,NA,95.02,0.01,0.65,1.24,4.8,204.33333,172.66667,111.333333,183.91523,183.356855,183.172141,188.204763,193.4821347,3.132455278,NA,NA,NA,NA,NA,NA,2.850068,0.10248824,0.14689335,0.18772293,0.6098586,0.012360217,0.0294437,0.2838281,0.050502613,0.8452125,0.5607762,0.663473623,0.02417307,1.2877676,0.23395712,0.008734733,26.7846905,0.802304592,0.2144519,1.0310223,19219.93,75028.13,395.365,11153.777,711.7472,1436.0807,5161.662,1102.6726,27494.62,1994.883,847.1304,NA,NA,NA,NA,NA,64.6013,175.3029,166.7189,NA,264.0343,242.1545,129.03813,NA,NA
sa19604.02-step1,sa19604.02,UVStab,0.005,DampHeat,168,1,0,NA,95.07,0.01,0.63,1.21,4.2,NA,NA,NA,183.51945,183.420216,183.021926,189.635454,193.8805568,3.457748385,NA,NA,NA,NA,NA,NA,2.663364,0.09709082,0.14039527,0.18114232,0.5974431,0.012331785,0.02932379,0.2775996,0.04955466,0.8401461,0.5585653,0.664843055,0.02304924,1.2789822,0.23563754,0.008578081,27.46972662,0.806279631,0.2126449,1.0390559,NA,NA,NA,NA,NA,NA,NA,NA,NA,NA,NA,NA,NA,NA,NA,NA,NA,NA,NA,NA,NA,NA,NA,NA,NA
sa19604.03-step1,sa19604.03,UVStab,0.005,DampHeat,168,1,0,NA,95.12,0.01,0.66,1.26,4.2,NA,NA,NA,192.53638,191.922311,191.206984,197.463778,202.8022565,3.480888099,NA,NA,NA,NA,NA,NA,2.848009,0.12149902,0.16983207,0.20076975,0.5879785,0.011987393,0.03141152,0.2786201,0.06072916,0.7937073,0.5140755,0.647689016,0.02673275,1.205379,0.23643705,0.009837246,24.03488232,0.784559316,0.2217759,0.9237149,NA,NA,NA,NA,NA,NA,NA,NA,NA,NA,NA,NA,NA,NA,NA,NA,NA,NA,NA,NA,NA,NA,NA,NA,NA
sa19604.04-step1,sa19604.04,UVStab,0.005,DampHeat,168,1,0,NA,95.06,0.01,0.65,1.24,4.3,NA,NA,NA,188.22627,188.275577,187.072124,193.364968,198.8170046,3.334278173,NA,NA,NA,NA,NA,NA,3.068801,0.12494045,0.17365934,0.20599848,0.6047158,0.012169171,0.03282825,0.2890235,0.06310772,0.8224894,0.5295218,0.643803799,0.02903256,1.2654751,0.2388695,0.009958729,23.98594238,0.784214594,0.2252478,0.9270383,NA,NA,NA,NA,NA,NA,NA,NA,NA,NA,NA,NA,NA,NA,NA,NA,NA,NA,NA,NA,NA,NA,NA,NA,NA
sa19604.05-step1,sa19604.05,UVStab,0.005,DampHeat,168,1,0,NA,95.11,0.03,0.62,1.2,4.1,NA,NA,NA,186.86593,187.453167,186.767106,192.276899,197.3440571,3.289787921,NA,NA,NA,NA,NA,NA,3.187125,0.13002189,0.17876498,0.21334513,0.6255876,0.013088548,0.03426886,0.2996962,0.06743955,0.8542116,0.5474137,0.640840864,0.03021852,1.3021524,0.24125107,0.009640212,25.02549425,0.791307609,0.2313246,0.9568404,NA,NA,NA,NA,NA,NA,NA,NA,NA,NA,NA,NA,NA,NA,NA,NA,NA,NA,NA,NA,NA,NA,NA,NA,NA
sa19604.06-step1,sa19604.06,UVStab,0.005,DampHeat,168,1,0,NA,95.08,0.01,0.65,1.24,4.5,NA,NA,NA,182.04219,181.25704,181.877179,186.280305,191.1777927,3.27408666,NA,NA,NA,NA,NA,NA,3.055974,0.12885885,0.17659378,0.21000098,0.6080773,0.012377047,0.03387287,0.2889629,0.06616439,0.8218218,0.5250252,0.638855285,0.02933969,1.2554045,0.23636686,0.009907705,23.85687301,0.783300144,0.2279866,0.9190324,NA,NA,NA,NA,NA,NA,NA,NA,NA,NA,NA,NA,NA,NA,NA,NA,NA,NA,NA,NA,NA,NA,NA,NA,NA
sa19604.07-step1,sa19604.07,UVStab,0.005,DampHeat,168,1,0,NA,95.05,0.01,0.66,1.26,4.4,NA,NA,NA,184.95225,184.464124,184.444323,189.848044,194.7397617,3.520782063,NA,NA,NA,NA,NA,NA,2.961184,0.13212776,0.18106625,0.20934326,0.5937202,0.012253791,0.03239233,0.2821739,0.06872499,0.7927508,0.5064788,0.638887782,0.02946962,1.2233534,0.23633378,0.011128909,21.23602412,0.762897173,0.2289127,0.8946664,NA,NA,NA,NA,NA,NA,NA,NA,NA,NA,NA,NA,NA,NA,NA,NA,NA,NA,NA,NA,NA,NA,NA,NA,NA
sa19604.08-step1,sa19604.08,UVStab,0.005,FreezeThaw,168,1,0,NA,95.14,-0.01,0.57,1.06,1.7,206,175,114.666667,205.93189,206.521618,204.610979,211.057388,216.7639606,3.724777039,NA,NA,NA,NA,NA,NA,2.677433,0.09020522,0.132942,0.17754673,0.6055046,0.012782805,0.02821302,0.2868693,0.046233171,0.8780391,0.5774351,0.65764167,0.02080932,1.3328031,0.23262948,0.008526005,27.28469899,0.80522182,0.2052967,1.117504,16830.6,67355.45,338.7267,9878.118,699.3545,1381.0128,4920.118,1066.118,27181.78,1957.186,912.9745,NA,NA,NA,NA,NA,57.57589,163.0092,153.6436,NA,239.7482,212.457,107.72517,NA,NA
sa19604.09-step1,sa19604.09,UVStab,0.005,FreezeThaw,168,1,0,NA,95.18,0.01,0.6,1.14,1.8,NA,NA,NA,199.09399,200.225314,198.75594,205.48757,210.8128395,3.578128282,NA,NA,NA,NA,NA,NA,2.526691,0.09592235,0.13857174,0.17911182,0.5756041,0.012289854,0.02843286,0.274543,0.048143749,0.811033,0.537988,0.663336757,0.02196825,1.2403662,0.23317808,0.008937133,26.09092647,0.798109117,0.2114572,1.0311208,NA,NA,NA,NA,NA,NA,NA,NA,NA,NA,NA,NA,NA,NA,NA,NA,NA,NA,NA,NA,NA,NA,NA,NA,NA
sa19604.10-step1,sa19604.10,UVStab,0.005,FreezeThaw,168,1,0,NA,95.29,0.01,0.51,0.96,1.6,NA,NA,NA,201.57383,202.341328,201.694093,207.688031,213.2318113,3.45446815,NA,NA,NA,NA,NA,NA,2.614038,0.09695834,0.14010271,0.18187449,0.5840313,0.012442434,0.02861744,0.2778629,0.048287028,0.8263249,0.5472715,0.662295787,0.02244803,1.250131,0.23040756,0.008898601,25.89255997,0.796876577,0.2074751,1.0324745,NA,NA,NA,NA,NA,NA,NA,NA,NA,NA,NA,NA,NA,NA,NA,NA,NA,NA,NA,NA,NA,NA,NA,NA,NA
sa19604.11-step1,sa19604.11,UVStab,0.005,FreezeThaw,168,1,0,NA,95.25,-0.02,0.57,1.05,1.8,NA,NA,NA,197.07244,198.414212,197.294074,203.622824,209.3245086,3.570642568,NA,NA,NA,NA,NA,NA,2.637034,0.09105191,0.13223694,0.1756786,0.5980601,0.012443129,0.02826838,0.2840866,0.045954542,0.8633335,0.5699272,0.660147208,0.02141584,1.3151254,0.23147129,0.008516625,27.17875802,0.804610933,0.2043258,1.1059441,NA,NA,NA,NA,NA,NA,NA,NA,NA,NA,NA,NA,NA,NA,NA,NA,NA,NA,NA,NA,NA,NA,NA,NA,NA
sa19604.12-step1,sa19604.12,UVStab,0.005,FreezeThaw,168,1,0,NA,95.24,0,0.56,1.05,1.2,NA,NA,NA,193.52795,195.01158,193.839061,202.177918,207.1552153,3.596935653,NA,NA,NA,NA,NA,NA,2.433524,0.09105334,0.13293408,0.17257986,0.5684572,0.012339156,0.02760256,0.2685952,0.04581541,0.8047124,0.5385565,0.669253388,0.0217084,1.2309349,0.2324901,0.008820493,26.35794847,0.799744817,0.2021123,1.0330599,NA,NA,NA,NA,NA,NA,NA,NA,NA,NA,NA,NA,NA,NA,NA,NA,NA,NA,NA,NA,NA,NA,NA,NA,NA
sa19604.13-step1,sa19604.13,UVStab,0.005,FreezeThaw,168,1,0,NA,95.21,-0.02,0.57,1.06,1.7,NA,NA,NA,-6.93382,-7.158786,-7.384132,-7.629628,-7.7974405,-0.490985457,NA,NA,NA,NA,NA,NA,2.545989,0.09311155,0.13601422,0.17690776,0.5865985,0.012490855,0.02819304,0.2766312,0.04733752,0.835008,0.5555643,0.665340093,0.02177964,1.2689029,0.23162145,0.00867143,26.71087122,0.801866485,0.2047832,1.0644259,NA,NA,NA,NA,NA,NA,NA,NA,NA,NA,NA,NA,NA,NA,NA,NA,NA,NA,NA,NA,NA,NA,NA,NA,NA
sa19604.14-step1,sa19604.14,UVStab,0.005,FreezeThaw,168,1,0,NA,95.26,-0.02,0.57,1.06,1.8,NA,NA,NA,199.06131,199.595912,198.909099,204.351003,210.1826267,3.362017872,NA,NA,NA,NA,NA,NA,2.669674,0.10241602,0.14858408,0.18567797,0.5807748,0.012559525,0.02940961,0.2767244,0.05097315,0.8110126,0.5357908,0.660644237,0.0241176,1.2356382,0.23139315,0.009115275,25.3852078,0.793654616,0.2091701,1.0003786,NA,NA,NA,NA,NA,NA,NA,NA,NA,NA,NA,NA,NA,NA,NA,NA,NA,NA,NA,NA,NA,NA,NA,NA,NA
sa19604.15-step1,sa19604.15,UVStab,0.005,HotQUV,168,1,1.55,36.6828,95.24,-0.1,0.75,1.34,2.33,171.33333,173.66667,114.333333,158.30396,159.713367,161.070017,169.394354,184.0594688,4.972140594,-1.81120543,-1.7687945,-1.6966244,-1.6424286,-1.3973952,0.03221997,2.388071,0.07996826,0.11355143,0.1543348,0.5649146,0.009744694,0.02409167,0.2569873,0.04041569,0.7959399,0.5679862,0.713604381,0.02452869,1.27317,0.21956419,0.007916378,27.73543532,0.807778759,0.2535097,1.204855,20219.15,78520.05,400.297,10893.741,746.5278,1509.6836,5472.113,1149.6461,28223.8,1942.1968,860.9954,NA,NA,NA,NA,NA,72.02003,198.4965,209.7632,NA,245.1892,246.7759,141.39342,80.29289,42.69745
sa19604.16-step1,sa19604.16,UVStab,0.005,HotQUV,168,1,1.55,36.6828,95.28,-0.1,0.75,1.34,1.4,NA,NA,NA,158.52141,160.588285,161.718425,169.665441,182.3836535,4.869618324,-1.81856842,-1.7511014,-1.6692578,-1.6263581,-1.43157271,0.03013252,2.680546,0.07819865,0.11262346,0.15576912,0.6070118,0.010263439,0.02379122,0.2734272,0.039097216,0.8927672,0.6239984,0.698948617,0.02369501,1.4397963,0.21600171,0.007710332,28.01457966,0.809328899,0.2489324,1.3238144,NA,NA,NA,NA,NA,NA,NA,NA,NA,NA,NA,NA,NA,NA,NA,NA,NA,NA,NA,NA,NA,NA,NA,NA,NA
sa19604.17-step1,sa19604.17,UVStab,0.005,HotQUV,168,1,1.55,36.6828,95.24,-0.12,0.75,1.33,1.3,NA,NA,NA,149.48527,153.145314,154.378653,161.22818,174.514747,4.742429833,-2.03181834,-1.9400709,-1.8435435,-1.8272682,-1.61841564,0.0272821,2.608826,0.08169383,0.11710745,0.1579496,0.5847943,0.009505528,0.02438681,0.2646058,0.040604345,0.8257444,0.5868711,0.710717626,0.02547918,1.3227262,0.21870128,0.007830083,27.93090188,0.808866851,0.2605575,1.2405933,NA,NA,NA,NA,NA,NA,NA,NA,NA,NA,NA,NA,NA,NA,NA,NA,NA,NA,NA,NA,NA,NA,NA,NA,NA
sa19604.18-step1,sa19604.18,UVStab,0.005,HotQUV,168,1,1.55,36.6828,95.29,-0.12,0.71,1.25,2.4,NA,NA,NA,158.7709,160.047392,161.999408,170.098702,184.4291722,5.409198775,-1.77700817,-1.7387205,-1.6359942,-1.6184177,-1.36314694,0.04128037,2.701426,0.08207342,0.11576835,0.16042319,0.608426,0.010182848,0.0247636,0.2710932,0.040684148,0.8561041,0.6134995,0.716617874,0.02506969,1.37368,0.22527199,0.007786327,28.93174022,0.814250584,0.2573497,1.2752211,NA,NA,NA,NA,NA,NA,NA,NA,NA,NA,NA,NA,NA,NA,NA,NA,NA,NA,NA,NA,NA,NA,NA,NA,NA
sa19604.19-step1,sa19604.19,UVStab,0.005,HotQUV,168,1,1.55,36.6828,95.26,-0.1,0.69,1.23,1.5,NA,NA,NA,155.53892,157.791698,159.227062,167.591155,180.8974629,5.045021121,-2.0228832,-1.95256,-1.8567023,-1.8435256,-1.62882486,0.0287943,2.56308,0.07706706,0.10929942,0.1542042,0.5908132,0.009602946,0.02374498,0.2653974,0.037599535,0.8506597,0.6125686,0.720110051,0.02336854,1.38347,0.21978173,0.007619367,28.84514291,0.813796773,0.250962,1.3159468,NA,NA,NA,NA,NA,NA,NA,NA,NA,NA,NA,NA,NA,NA,NA,NA,NA,NA,NA,NA,NA,NA,NA,NA,NA
sa19604.20-step1,sa19604.20,UVStab,0.005,HotQUV,168,1,1.55,36.6828,95.31,-0.11,0.76,1.36,3.4,NA,NA,NA,150.99691,153.365126,154.727175,162.999454,176.2156748,5.01995784,-1.92477891,-1.8771898,-1.7819268,-1.7614597,-1.53958259,0.03162704,2.426014,0.09998724,0.13495905,0.16783457,0.5289249,0.008426065,0.02422115,0.2395315,0.04591553,0.7025657,0.4943116,0.703580605,0.03052992,1.1238324,0.21955811,0.00906728,24.21432999,0.785813938,0.2681381,0.9999221,NA,NA,NA,NA,NA,NA,NA,NA,NA,NA,NA,NA,NA,NA,NA,NA,NA,NA,NA,NA,NA,NA,NA,NA,NA
sa19604.21-step1,sa19604.21,UVStab,0.005,HotQUV,168,1,1.55,36.6828,95.21,-0.1,0.79,1.42,3.1,NA,NA,NA,158.11785,160.112459,161.094947,169.795246,183.6603354,4.964869045,-1.91611369,-1.8641583,-1.8020692,-1.7513545,-1.52971495,0.02868318,2.709782,0.09945363,0.13531466,0.17655272,0.5718863,0.009171281,0.0270461,0.2606098,0.0473741,0.7681179,0.5356218,0.69731717,0.03014044,1.2130881,0.22461912,0.00861131,26.08419857,0.798067559,0.267672,1.0517479,NA,NA,NA,NA,NA,NA,NA,NA,NA,NA,NA,NA,NA,NA,NA,NA,NA,NA,NA,NA,NA,NA,NA,NA,NA
sa19604.22-step1,sa19604.22,UVStab,0.005,CyclicQUV,168,1,1.55,24.4552,95.25,-0.08,0.62,1.1,1.3,196.66667,174.66667,113.333333,173.12565,173.729265,174.700213,184.955585,199.2782715,4.521980321,-2.28313834,-2.2372319,-2.1637837,-1.996842,-1.63899373,0.02464089,2.687172,0.08861346,0.12565037,0.1690607,0.6027995,0.011074914,0.02672227,0.2711216,0.04298222,0.8269267,0.5890212,0.712301586,0.02388316,1.3026666,0.22848732,0.008291043,27.55833253,0.806782137,0.2406524,1.1499375,17417.71,71761.82,368.7398,10340.751,653.7858,1402.8885,4982.307,1172.3514,26482.31,1921.7924,923.2797,NA,NA,NA,NA,NA,73.33274,185.29,186.8368,NA,242.4279,236.4116,127.60869,65.77153,30.8324
sa19604.23-step1,sa19604.23,UVStab,0.005,CyclicQUV,168,1,1.55,24.4552,95.15,-0.06,0.62,1.13,1.7,NA,NA,NA,184.81515,183.861456,184.12212,193.835006,210.0220304,4.527626591,-1.8535767,-1.8855462,-1.7988378,-1.684234,-1.26190666,0.02196651,2.530997,0.07934179,0.11408622,0.15890441,0.5996138,0.011073033,0.02548592,0.2688515,0.039795538,0.8488392,0.617107,0.727001062,0.02082809,1.3562891,0.23091797,0.00799915,28.86781346,0.813915791,0.2247284,1.2360519,NA,NA,NA,NA,NA,NA,NA,NA,NA,NA,NA,NA,NA,NA,NA,NA,NA,NA,NA,NA,NA,NA,NA,NA,NA
sa19604.24-step1,sa19604.24,UVStab,0.005,CyclicQUV,168,1,1.55,24.4552,95.23,-0.06,0.63,1.15,1.3,NA,NA,NA,176.31864,176.577765,177.912134,187.423343,203.3275785,4.762958313,-2.11040788,-2.1087287,-1.9797921,-1.8378671,-1.41921804,0.0387225,2.673818,0.08400341,0.11929653,0.1654858,0.6102134,0.011022953,0.02652892,0.2704474,0.041036958,0.8382431,0.6102295,0.727986309,0.02285556,1.340614,0.23230452,0.008021172,28.96141861,0.814405604,0.2394152,1.2079255,NA,NA,NA,NA,NA,NA,NA,NA,NA,NA,NA,NA,NA,NA,NA,NA,NA,NA,NA,NA,NA,NA,NA,NA,NA
sa19604.25-step1,sa19604.25,UVStab,0.005,CyclicQUV,168,1,1.55,24.4552,95.11,-0.08,0.66,1.19,4,NA,NA,NA,173.22694,173.993077,175.500527,180.253019,194.3044688,4.29936957,-2.33141848,-2.2778368,-2.1457295,-2.2524432,-1.92256103,0.01577052,2.638087,0.08598954,0.1229046,0.1668308,0.5983227,0.010632525,0.0267716,0.2678262,0.042945917,0.8191683,0.5927212,0.72356462,0.02401551,1.2977018,0.23286483,0.008320424,27.98713503,0.809177603,0.2403267,1.1564546,NA,NA,NA,NA,NA,NA,NA,NA,NA,NA,NA,NA,NA,NA,NA,NA,NA,NA,NA,NA,NA,NA,NA,NA,NA
sa19604.26-step1,sa19604.26,UVStab,0.005,CyclicQUV,168,1,1.55,24.4552,95.16,-0.06,0.64,1.16,1.5,NA,NA,NA,184.21441,183.930193,184.799825,194.00308,210.787772,4.841180647,-1.7619888,-1.7698428,-1.6693646,-1.5589749,-1.11981646,0.04456983,2.58774,0.0795818,0.11476274,0.16145613,0.6053016,0.010759565,0.02634281,0.2680789,0.040196274,0.8450783,0.6187885,0.732226233,0.02189668,1.3552505,0.23488311,0.008011295,29.318994,0.816253206,0.2348995,1.2351698,NA,NA,NA,NA,NA,NA,NA,NA,NA,NA,NA,NA,NA,NA,NA,NA,NA,NA,NA,NA,NA,NA,NA,NA,NA
sa19604.27-step1,sa19604.27,UVStab,0.005,CyclicQUV,168,1,1.55,24.4552,95.22,-0.09,0.64,1.15,1.5,NA,NA,NA,177.14677,176.85723,177.617535,187.354121,203.4469574,4.690496576,-1.93908751,-1.9617612,-1.8625325,-1.6892073,-1.26406965,0.04359866,2.555312,0.08282045,0.11850564,0.16419844,0.5945954,0.010738019,0.02655421,0.2636712,0.04100922,0.8143304,0.5968715,0.732959865,0.02260984,1.3015353,0.2339687,0.008063763,29.01482844,0.814683931,0.2384813,1.1699121,NA,NA,NA,NA,NA,NA,NA,NA,NA,NA,NA,NA,NA,NA,NA,NA,NA,NA,NA,NA,NA,NA,NA,NA,NA
sa19604.28-step1,sa19604.28,UVStab,0.005,CyclicQUV,168,1,1.55,24.4552,95.23,-0.07,0.64,1.15,1,NA,NA,NA,188.0525,187.163806,187.990642,197.797049,215.1888256,4.734450978,-1.52336384,-1.5517608,-1.4280795,-1.2957346,-0.82965674,0.04579561,2.458186,0.07740939,0.11167771,0.1566274,0.5931349,0.010881366,0.0254932,0.2655861,0.039183345,0.8358161,0.6145991,0.735328142,0.02057009,1.3407544,0.23106391,0.007786661,29.67432511,0.818053128,0.2249684,1.2326956,NA,NA,NA,NA,NA,NA,NA,NA,NA,NA,NA,NA,NA,NA,NA,NA,NA,NA,NA,NA,NA,NA,NA,NA,NA
sa19604.02-step2,sa19604.02,UVStab,0.005,DampHeat,336,2,0,NA,95.13,0,0.6,1.13,3.1,167.33333,173,112,181.02397,179.293823,179.493522,185.299301,181.7278264,2.746051359,NA,NA,NA,NA,NA,NA,2.903278,0.11171451,0.15927038,0.19967651,0.6187482,0.012574775,0.03199225,0.2825675,0.054340707,0.8280589,0.5508307,0.665207149,0.02659425,1.268453,0.23794279,0.009337786,25.48171376,0.794275329,0.2193412,0.9931518,28488.21,109395.04,584.3135,16359.887,791.4296,1689.5778,5955.563,1268.3088,30843.29,2031.6716,896.5827,NA,NA,NA,NA,NA,71.05815,179.9841,176.0153,NA,277.3401,242.6172,122.5076,NA,NA
sa19604.03-step2,sa19604.03,UVStab,0.005,DampHeat,336,2,0,NA,95.03,0.01,0.67,1.27,4.9,NA,NA,NA,175.89603,174.675092,175.3095,180.741021,179.0059774,3.118353955,NA,NA,NA,NA,NA,NA,2.581691,0.10387269,0.14880828,0.18653262,0.5885504,0.011622824,0.02945386,0.2693427,0.05078704,0.7991963,0.5393985,0.674926173,0.02500388,1.2269253,0.23539033,0.009088952,25.89851173,0.796913777,0.2120063,0.9925492,NA,NA,NA,NA,NA,NA,NA,NA,NA,NA,NA,NA,NA,NA,NA,NA,NA,NA,NA,NA,NA,NA,NA,NA,NA
sa19604.04-step2,sa19604.04,UVStab,0.005,DampHeat,336,2,0,NA,95.11,0.03,0.62,1.19,4.3,NA,NA,NA,165.42221,164.78129,165.492338,170.366627,169.3110166,2.825502195,NA,NA,NA,NA,NA,NA,2.885348,0.11351604,0.1609955,0.1985613,0.6154534,0.012263786,0.03179335,0.276492,0.05415988,0.8192426,0.5459823,0.666447643,0.02744058,1.2648552,0.23914308,0.0095267,25.10240482,0.791813901,0.2234304,0.9814283,NA,NA,NA,NA,NA,NA,NA,NA,NA,NA,NA,NA,NA,NA,NA,NA,NA,NA,NA,NA,NA,NA,NA,NA,NA
sa19604.05-step2,sa19604.05,UVStab,0.005,DampHeat,336,2,0,NA,95.01,0.02,0.68,1.31,5.7,NA,NA,NA,163.67357,163.255584,163.596892,168.102956,166.8930413,2.73569833,NA,NA,NA,NA,NA,NA,2.91073,0.11688732,0.16508034,0.20461825,0.612681,0.012110715,0.03198986,0.2792101,0.05524185,0.8147319,0.5386953,0.661193332,0.02797479,1.2518956,0.23688093,0.009336944,25.37028497,0.793558299,0.2241736,0.9591892,NA,NA,NA,NA,NA,NA,NA,NA,NA,NA,NA,NA,NA,NA,NA,NA,NA,NA,NA,NA,NA,NA,NA,NA,NA
sa19604.06-step2,sa19604.06,UVStab,0.005,DampHeat,336,2,0,NA,95.03,0.02,0.65,1.24,5.2,NA,NA,NA,170.47955,168.436415,168.957252,174.165732,172.4157997,2.94113991,NA,NA,NA,NA,NA,NA,2.897376,0.11473599,0.16230647,0.19828216,0.6129512,0.012099588,0.03182593,0.2810625,0.05592159,0.83111,0.5503622,0.662201393,0.02788465,1.2766385,0.24018836,0.009565472,25.10993289,0.791863325,0.2253714,0.9841581,NA,NA,NA,NA,NA,NA,NA,NA,NA,NA,NA,NA,NA,NA,NA,NA,NA,NA,NA,NA,NA,NA,NA,NA,NA
sa19604.07-step2,sa19604.07,UVStab,0.005,DampHeat,336,2,0,NA,95.03,0.01,0.65,1.23,5.7,NA,NA,NA,173.02791,170.886622,171.239196,177.18433,175.384782,3.18268215,NA,NA,NA,NA,NA,NA,2.990575,0.12150788,0.17059422,0.20355514,0.6058566,0.012219057,0.03202535,0.2770404,0.0582087,0.8090784,0.5318406,0.657341242,0.030338,1.2587746,0.24141032,0.010085558,23.93623833,0.783863358,0.2258169,0.9430551,NA,NA,NA,NA,NA,NA,NA,NA,NA,NA,NA,NA,NA,NA,NA,NA,NA,NA,NA,NA,NA,NA,NA,NA,NA
sa19604.09-step2,sa19604.09,UVStab,0.005,FreezeThaw,336,2,0,NA,95.15,0.01,0.62,1.18,2.3,181,177.66667,115,202.10719,201.697585,200.973555,207.057735,212.5659197,3.43827292,NA,NA,NA,NA,NA,NA,2.886613,0.10789816,0.15329783,0.1960839,0.6067498,0.012387485,0.03075344,0.2865478,0.05186264,0.8439989,0.5517322,0.653711989,0.02461843,1.2851041,0.23394002,0.008914015,26.24406847,0.799050474,0.2180235,1.013155,16459.96,65971.84,339.0685,10092.166,707.1921,1415.6644,4810.156,1038.4993,26478.17,1932.3547,936.0134,NA,NA,NA,NA,NA,61.71564,170.9893,158.5594,NA,258.1248,224.8703,114.44746,NA,NA
sa19604.10-step2,sa19604.10,UVStab,0.005,FreezeThaw,336,2,0,NA,95.33,-0.01,0.53,1,1.9,NA,NA,NA,197.34387,198.120111,196.250433,203.319615,208.5950794,3.382145841,NA,NA,NA,NA,NA,NA,2.723946,0.10109057,0.14789845,0.18830105,0.5958375,0.012529464,0.02972589,0.2816131,0.050728512,0.8304155,0.5495227,0.661744271,0.02407978,1.2561216,0.23124815,0.008756113,26.40990928,0.800060038,0.2117573,1.0222192,NA,NA,NA,NA,NA,NA,NA,NA,NA,NA,NA,NA,NA,NA,NA,NA,NA,NA,NA,NA,NA,NA,NA,NA,NA
sa19604.11-step2,sa19604.11,UVStab,0.005,FreezeThaw,336,2,0,NA,95.17,-0.01,0.61,1.14,2.8,NA,NA,NA,202.89362,203.307822,202.191379,208.634856,214.1924404,3.425639005,NA,NA,NA,NA,NA,NA,2.430441,0.10377201,0.14798626,0.18219849,0.5560216,0.011726495,0.02813566,0.2620063,0.049528841,0.765686,0.5137268,0.67093665,0.02425486,1.16957,0.22750166,0.009199034,24.73103806,0.789346271,0.206373,0.9563939,NA,NA,NA,NA,NA,NA,NA,NA,NA,NA,NA,NA,NA,NA,NA,NA,NA,NA,NA,NA,NA,NA,NA,NA,NA
sa19604.12-step2,sa19604.12,UVStab,0.005,FreezeThaw,336,2,0,NA,95.2,-0.01,0.58,1.09,1.7,NA,NA,NA,206.61954,205.956617,204.780498,211.389676,217.1300798,3.701890769,NA,NA,NA,NA,NA,NA,2.777754,0.10775096,0.15541922,0.19358006,0.5951664,0.01239811,0.03000734,0.2801199,0.05199274,0.8150459,0.5385326,0.660738984,0.02484479,1.2342633,0.23108751,0.008752795,26.40156773,0.800009501,0.2109048,0.9778435,NA,NA,NA,NA,NA,NA,NA,NA,NA,NA,NA,NA,NA,NA,NA,NA,NA,NA,NA,NA,NA,NA,NA,NA,NA
sa19604.13-step2,sa19604.13,UVStab,0.005,FreezeThaw,336,2,0,NA,95.18,0,0.57,1.07,1.9,NA,NA,NA,199.59252,200.034692,198.402455,204.112103,209.6683047,3.473638739,NA,NA,NA,NA,NA,NA,2.69213,0.11449252,0.16169732,0.19354719,0.5776771,0.01178199,0.03009208,0.2748921,0.05370591,0.798667,0.5229151,0.654734827,0.02619901,1.2045167,0.22972948,0.008874288,25.88708863,0.796842368,0.2115253,0.9425693,NA,NA,NA,NA,NA,NA,NA,NA,NA,NA,NA,NA,NA,NA,NA,NA,NA,NA,NA,NA,NA,NA,NA,NA,NA
sa19604.14-step2,sa19604.14,UVStab,0.005,FreezeThaw,336,2,0,NA,95.22,0,0.57,1.08,1.7,NA,NA,NA,204.00394,203.924044,202.314527,209.056766,215.0966244,3.412166416,NA,NA,NA,NA,NA,NA,2.74725,0.12024609,0.16815133,0.20052731,0.5816388,0.011489457,0.02954392,0.2665666,0.05396297,0.7828191,0.5174294,0.660982084,0.02689287,1.1922744,0.23145262,0.009092843,25.45437329,0.794099858,0.2165581,0.9355426,NA,NA,NA,NA,NA,NA,NA,NA,NA,NA,NA,NA,NA,NA,NA,NA,NA,NA,NA,NA,NA,NA,NA,NA,NA
sa19604.16-step2,sa19604.16,UVStab,0.005,HotQUV,336,2,1.55,73.3656,95.49,-0.26,1.06,1.81,2.4,184.33333,169,112.666667,146.42491,145.43101,147.504513,159.110264,178.3903045,7.310549526,-1.07416401,-1.0821499,-1.0283697,-0.95705,-0.77021717,0.04833704,2.626202,0.08851064,0.11554822,0.15669204,0.5592052,0.005662375,0.02435938,0.2387851,0.04018772,0.7066054,0.5301339,0.750254527,0.03530558,1.1839945,0.21275036,0.007352338,28.93642267,0.814275059,0.3139003,1.1985994,16390.27,63984.65,338.8986,9203.844,671.6869,1364.4097,4877.345,1131.3778,25611.81,1771.3118,841.889,NA,NA,NA,NA,NA,75.80672,178.4689,222.1684,NA,217.7556,232.7439,146.99335,83.70824,51.75286
sa19604.17-step2,sa19604.17,UVStab,0.005,HotQUV,336,2,1.55,73.3656,95.24,-0.26,1.2,2.07,1.4,NA,NA,NA,153.56299,150.792195,152.86348,164.915456,184.8334568,8.089003153,-0.96032832,-1.0021093,-0.9424241,-0.8633752,-0.66856002,0.05925607,2.666574,0.08828711,0.11505357,0.15616797,0.5482998,0.005878352,0.02569219,0.2372899,0.04285933,0.687553,0.5135293,0.74689413,0.03771742,1.1539319,0.20767516,0.007113206,29.1957185,0.815620407,0.3316115,1.1716624,NA,NA,NA,NA,NA,NA,NA,NA,NA,NA,NA,NA,NA,NA,NA,NA,NA,NA,NA,NA,NA,NA,NA,NA,NA
sa19604.18-step2,sa19604.18,UVStab,0.005,HotQUV,336,2,1.55,73.3656,95.23,-0.25,1.2,2.09,4.3,NA,NA,NA,153.95099,150.69395,152.775165,165.56358,185.6926171,8.083866298,-0.95420126,-0.9968511,-0.9437269,-0.8710242,-0.66435225,0.05709688,2.507205,0.09515931,0.12243761,0.15395106,0.5125245,0.005199173,0.02478645,0.2253561,0.04587915,0.6461767,0.4747705,0.734737882,0.03880829,1.0695886,0.21007498,0.007533439,27.88566815,0.808616148,0.3115893,1.0471078,NA,NA,NA,NA,NA,NA,NA,NA,NA,NA,NA,NA,NA,NA,NA,NA,NA,NA,NA,NA,NA,NA,NA,NA,NA
sa19604.19-step2,sa19604.19,UVStab,0.005,HotQUV,336,2,1.55,73.3656,95.33,-0.26,1.16,2,1.4,NA,NA,NA,151.3302,148.789168,151.181782,163.730491,183.6856011,7.793686882,-1.06880799,-1.0989878,-1.0380113,-0.9743851,-0.77640909,0.05186247,2.609188,0.10070603,0.1264482,0.16239639,0.5175457,0.005264015,0.02552688,0.2282731,0.04576301,0.6466972,0.4728997,0.731253669,0.03886884,1.0712736,0.20870417,0.007968275,26.19188846,0.798730713,0.3091099,1.0311608,NA,NA,NA,NA,NA,NA,NA,NA,NA,NA,NA,NA,NA,NA,NA,NA,NA,NA,NA,NA,NA,NA,NA,NA,NA
sa19604.20-step2,sa19604.20,UVStab,0.005,HotQUV,336,2,1.55,73.3656,95.36,-0.25,1.13,1.95,3.2,NA,NA,NA,150.61908,148.135491,150.514765,162.760885,182.7162933,7.798819657,-0.9675394,-1.0098768,-0.9483801,-0.8839816,-0.68118548,0.05369042,2.589611,0.1004506,0.12502587,0.16196656,0.5123303,0.005226206,0.02540368,0.2273416,0.04757232,0.6488333,0.4756707,0.733116965,0.04076408,1.0732812,0.21030815,0.007506356,28.0173429,0.809344119,0.3256592,1.0539379,NA,NA,NA,NA,NA,NA,NA,NA,NA,NA,NA,NA,NA,NA,NA,NA,NA,NA,NA,NA,NA,NA,NA,NA,NA
sa19604.21-step2,sa19604.21,UVStab,0.005,HotQUV,336,2,1.55,73.3656,95.22,-0.23,1.14,1.99,2.8,NA,NA,NA,144.42462,143.818842,146.297644,158.434378,177.4647462,7.446098628,-1.14470063,-1.1541671,-1.1027273,-1.0305301,-0.84930563,0.04816166,2.760151,0.10271404,0.13439098,0.1700129,0.5500173,0.005672936,0.02618201,0.2476589,0.05064943,0.7211162,0.517677,0.717882915,0.03876256,1.1609147,0.21518168,0.007622505,28.22978535,0.810507015,0.3058572,1.0644412,NA,NA,NA,NA,NA,NA,NA,NA,NA,NA,NA,NA,NA,NA,NA,NA,NA,NA,NA,NA,NA,NA,NA,NA,NA
sa19604.23-step2,sa19604.23,UVStab,0.005,CyclicQUV,336,2,1.55,48.9104,95.44,-0.17,0.88,1.53,2.2,150.66667,154,104.846667,138.74936,138.976966,140.694581,151.742302,169.6120721,5.809131144,-1.86862884,-1.8604612,-1.7873188,-1.7027254,-1.45715714,0.03718432,2.57366,0.0920433,0.12230425,0.16679826,0.5854158,0.007998112,0.02696706,0.2484844,0.04182728,0.7450157,0.5785041,0.776499207,0.03015229,1.2448892,0.23987073,0.007692246,31.18344499,0.825320322,0.2774571,1.1750336,18079.74,70553.45,387.2579,10045.716,684.6632,1427.0715,5152.902,1199.8179,26762.39,1875.2401,885.4024,NA,NA,NA,NA,NA,81.42703,202.4852,235.0441,NA,273.1745,284.9431,170.21713,95.96697,55.61473
sa19604.24-step2,sa19604.24,UVStab,0.005,CyclicQUV,336,2,1.55,48.9104,95.32,-0.17,0.91,1.6,2.3,NA,NA,NA,166.57278,163.535507,165.753348,180.277045,206.6506582,6.382178012,-1.25446338,-1.3210205,-1.2384891,-1.0650435,-0.64166683,0.05246709,2.477618,0.09607232,0.12463538,0.1638271,0.55044,0.007275882,0.02648153,0.2362627,0.0442343,0.6874558,0.5340994,0.776921804,0.03232654,1.1395404,0.23431215,0.008140043,28.78512435,0.813480944,0.2698322,1.0693707,NA,NA,NA,NA,NA,NA,NA,NA,NA,NA,NA,NA,NA,NA,NA,NA,NA,NA,NA,NA,NA,NA,NA,NA,NA
sa19604.25-step2,sa19604.25,UVStab,0.005,CyclicQUV,336,2,1.55,48.9104,95.16,-0.15,0.99,1.76,4.9,NA,NA,NA,145.84527,146.288396,147.608079,158.99756,177.2309073,6.347531307,-1.72554258,-1.7053558,-1.6431411,-1.5608012,-1.31035886,0.04976104,2.35266,0.0938108,0.12155856,0.16061812,0.5363682,0.007145591,0.02534874,0.2275039,0.04194414,0.6680723,0.5225156,0.78212433,0.03081171,1.1154948,0.23280286,0.008226077,28.30059334,0.810891467,0.2670944,1.0630182,NA,NA,NA,NA,NA,NA,NA,NA,NA,NA,NA,NA,NA,NA,NA,NA,NA,NA,NA,NA,NA,NA,NA,NA,NA
sa19604.26-step2,sa19604.26,UVStab,0.005,CyclicQUV,336,2,1.55,48.9104,95.27,-0.16,0.94,1.65,2,NA,NA,NA,141.9225,142.323409,144.587765,154.887257,172.7516156,5.958732569,-1.74567586,-1.735595,-1.65684,-1.579232,-1.33757835,0.04513387,2.522718,0.09529138,0.12518821,0.16701795,0.5661176,0.00758517,0.02674224,0.241509,0.04244893,0.7046399,0.5472814,0.776682388,0.03093304,1.1659745,0.23536569,0.00790994,29.75568588,0.818460308,0.2710092,1.09229,NA,NA,NA,NA,NA,NA,NA,NA,NA,NA,NA,NA,NA,NA,NA,NA,NA,NA,NA,NA,NA,NA,NA,NA,NA
sa19604.27-step2,sa19604.27,UVStab,0.005,CyclicQUV,336,2,1.55,48.9104,95.23,-0.17,0.95,1.67,3.4,NA,NA,NA,135.82684,137.688432,139.984164,150.016532,167.1439266,5.756503817,-1.81435243,-1.7817083,-1.7007012,-1.6079911,-1.37427024,0.04359442,2.495823,0.09262899,0.12244373,0.16309522,0.5673258,0.007600592,0.02647988,0.244375,0.04345955,0.7272679,0.5654796,0.777539611,0.03077134,1.2150446,0.23515926,0.007514185,31.29537801,0.82583628,0.2797581,1.1301297,NA,NA,NA,NA,NA,NA,NA,NA,NA,NA,NA,NA,NA,NA,NA,NA,NA,NA,NA,NA,NA,NA,NA,NA,NA
sa19604.28-step2,sa19604.28,UVStab,0.005,CyclicQUV,336,2,1.55,48.9104,95.22,-0.17,0.97,1.71,3,NA,NA,NA,136.40213,138.401153,140.100422,150.686266,167.7007579,5.732854722,-1.81770206,-1.7728596,-1.6931817,-1.6110732,-1.385748,0.04331071,2.428214,0.09402474,0.12506907,0.16554424,0.558462,0.007850336,0.02618112,0.2377007,0.0427756,0.7027988,0.5450297,0.775513134,0.03029415,1.1736796,0.23519332,0.00796002,29.54682526,0.817411351,0.2758669,1.1012939,NA,NA,NA,NA,NA,NA,NA,NA,NA,NA,NA,NA,NA,NA,NA,NA,NA,NA,NA,NA,NA,NA,NA,NA,NA
sa19604.03-step3,sa19604.03,UVStab,0.005,DampHeat,504,3,0,NA,95.12,0.02,0.67,1.29,5.6,173.66667,168.33333,109.666667,155.64165,153.482935,154.431912,158.169624,135.3224007,2.648007672,NA,NA,NA,NA,NA,NA,2.98781,0.10448306,0.14948833,0.1952809,0.6305366,0.012622562,0.03077963,0.2882963,0.052146803,0.8569683,0.5670321,0.6616722,0.02519932,1.3197291,0.23753089,0.00883775,26.87685101,0.80284884,0.2233223,1.0299196,20324.03,76885.18,416.8482,11673.464,711.3653,1454.5893,5260.504,1133.2366,27879.75,1944.6313,841.9516,NA,NA,NA,NA,NA,85.59711,204.6699,209.7264,NA,292.775,251.6665,131.10272,NA,NA
sa19604.04-step3,sa19604.04,UVStab,0.005,DampHeat,504,3,0,NA,95.05,0.03,0.69,1.33,6.9,NA,NA,NA,156.72901,153.913058,154.999579,158.636821,135.3935129,2.89597268,NA,NA,NA,NA,NA,NA,2.800219,0.11509578,0.16093289,0.19859599,0.5958558,0.011676174,0.03091185,0.2748089,0.05452073,0.7996467,0.5306198,0.663567798,0.02726671,1.2366893,0.23502407,0.009328263,25.19483745,0.792419131,0.2251983,0.9538669,NA,NA,NA,NA,NA,NA,NA,NA,NA,NA,NA,NA,NA,NA,NA,NA,NA,NA,NA,NA,NA,NA,NA,NA,NA
sa19604.05-step3,sa19604.05,UVStab,0.005,DampHeat,504,3,0,NA,95.05,0.03,0.7,1.34,7.9,NA,NA,NA,147.18983,145.571527,146.729789,150.254795,128.2642936,2.487023788,NA,NA,NA,NA,NA,NA,3.146924,0.1177596,0.16558977,0.203857,0.6297368,0.01259798,0.03303387,0.292136,0.05835583,0.8586971,0.5618331,0.654285545,0.02967257,1.3190983,0.24195825,0.009234483,26.20160219,0.798790316,0.2282621,0.9932405,NA,NA,NA,NA,NA,NA,NA,NA,NA,NA,NA,NA,NA,NA,NA,NA,NA,NA,NA,NA,NA,NA,NA,NA,NA
sa19604.06-step3,sa19604.06,UVStab,0.005,DampHeat,504,3,0,NA,95.04,0.02,0.7,1.34,6.8,NA,NA,NA,160.23481,156.710462,157.822875,161.974756,136.0231203,2.888947255,NA,NA,NA,NA,NA,NA,3.287431,0.14701691,0.19915391,0.22672732,0.6141694,0.012227599,0.03992111,0.3092893,0.0766062,0.8462594,0.5388239,0.636712455,0.03298014,1.2816743,0.24759545,0.010522898,23.52920745,0.780943458,0.2394019,0.9149615,NA,NA,NA,NA,NA,NA,NA,NA,NA,NA,NA,NA,NA,NA,NA,NA,NA,NA,NA,NA,NA,NA,NA,NA,NA
sa19604.07-step3,sa19604.07,UVStab,0.005,DampHeat,504,3,0,NA,95.1,0.02,0.66,1.27,6.1,NA,NA,NA,161.58145,158.012404,158.686354,163.598051,138.2866763,2.991910337,NA,NA,NA,NA,NA,NA,3.656762,0.18105841,0.23618559,0.24653105,0.610781,0.012355886,0.04482252,0.3190871,0.08654177,0.8254671,0.5048224,0.611559685,0.03528939,1.2518272,0.24023573,0.01275138,18.83997889,0.740565822,0.2278829,0.7825008,NA,NA,NA,NA,NA,NA,NA,NA,NA,NA,NA,NA,NA,NA,NA,NA,NA,NA,NA,NA,NA,NA,NA,NA,NA
sa19604.10-step3,sa19604.10,UVStab,0.005,FreezeThaw,504,3,0,NA,95.27,-0.01,0.57,1.06,1.9,187.33333,176.33333,114,197.99518,196.359673,196.414819,202.636471,208.370915,3.180080565,NA,NA,NA,NA,NA,NA,2.435147,0.09936402,0.14076226,0.17805568,0.5573819,0.011549777,0.02748774,0.264226,0.046447881,0.7780116,0.5205806,0.669116759,0.02234678,1.1813908,0.22468757,0.008975552,25.03328709,0.791359021,0.2050806,0.9763483,16502.33,65556.96,337.2239,9937.083,697.3552,1405.5145,4804.095,1083.2111,26581.96,1877.4894,974.0257,NA,NA,NA,NA,NA,64.08443,178.1554,166.0774,NA,262.6281,235.5639,120.17956,NA,NA
sa19604.11-step3,sa19604.11,UVStab,0.005,FreezeThaw,504,3,0,NA,95.22,-0.03,0.6,1.1,2.1,NA,NA,NA,189.15549,190.640679,186.914972,194.479719,200.184718,3.280350231,NA,NA,NA,NA,NA,NA,2.420629,0.0968084,0.14154431,0.17759041,0.5618736,0.011611646,0.02777793,0.2654539,0.046535771,0.7794312,0.521801,0.669463835,0.02213552,1.1824429,0.22498115,0.008793115,25.58605796,0.794942269,0.2025972,0.9858153,NA,NA,NA,NA,NA,NA,NA,NA,NA,NA,NA,NA,NA,NA,NA,NA,NA,NA,NA,NA,NA,NA,NA,NA,NA
sa19604.12-step3,sa19604.12,UVStab,0.005,FreezeThaw,504,3,0,NA,95.18,-0.01,0.59,1.11,1.8,NA,NA,NA,192.89313,193.07299,191.187839,197.470907,202.9168406,3.267507372,NA,NA,NA,NA,NA,NA,2.724802,0.10586846,0.15102785,0.19047781,0.5968932,0.012195029,0.02941159,0.279594,0.05106215,0.823478,0.5444727,0.661186698,0.02438964,1.2465192,0.23116767,0.008659018,26.6967536,0.801782478,0.210021,0.9977816,NA,NA,NA,NA,NA,NA,NA,NA,NA,NA,NA,NA,NA,NA,NA,NA,NA,NA,NA,NA,NA,NA,NA,NA,NA
sa19604.13-step3,sa19604.13,UVStab,0.005,FreezeThaw,504,3,0,NA,95.23,-0.02,0.59,1.1,1.7,NA,NA,NA,181.1054,182.667474,182.280485,186.695651,191.4048114,3.018482178,NA,NA,NA,NA,NA,NA,2.789103,0.11143676,0.15640588,0.19392199,0.5895491,0.012103778,0.02959003,0.2782042,0.0530939,0.817556,0.5348274,0.654178307,0.02574182,1.2386553,0.22996938,0.009221507,24.93837287,0.790731119,0.2113716,0.9705591,NA,NA,NA,NA,NA,NA,NA,NA,NA,NA,NA,NA,NA,NA,NA,NA,NA,NA,NA,NA,NA,NA,NA,NA,NA
sa19604.14-step3,sa19604.14,UVStab,0.005,FreezeThaw,504,3,0,NA,95.24,-0.02,0.57,1.06,1.9,NA,NA,NA,198.96472,199.023823,196.457081,204.960017,210.7018993,3.312970705,NA,NA,NA,NA,NA,NA,2.770729,0.11487651,0.15982487,0.19462288,0.587599,0.012228383,0.02959234,0.2747165,0.05323335,0.8019966,0.5280688,0.658442692,0.02611201,1.2144928,0.23068935,0.009249343,24.94116069,0.790749616,0.2113938,0.9500084,NA,NA,NA,NA,NA,NA,NA,NA,NA,NA,NA,NA,NA,NA,NA,NA,NA,NA,NA,NA,NA,NA,NA,NA,NA
