Repository: rechowdhury91/20s-dsci353-353m-453-rxc

---

output: pdf_document
---

# "Data Science Modeling, Prediction and Statistical and Machine Learning"

# This is the root folder of a standard class Git repository structure.

# Repository Folder Structure

Please browse within each folder to learn more about the intended purpose of each folder in the standard structure.

This folder structure has been designed to accommodate each type of file you may need to create and modify. 
Please do not create additional folders in the structure. 
Please pay attention to naming conventions when creating new files.

File: scripts/PET-FixedMixedEffects/data/DataFrame-v14-singles-DKN.csv (part 6 of 6)
Rowkey,Sample,Material,Thick,Exposure,Time,Step,Irrad,Pdose,L,a,b,YI,Haze,Gloss20,Gloss60,Gloss85,abs312,abs335,abs340,abs350,abs370,abs400,iad312,iad335,iad340,iad350,iad370,iad400,ftir723,ftir775,ftir793,ftir845,ftir871,ftir900,ftir975,ftir1017,ftir1040,ftir1096,ftir1125,ftir1125.ftir1096,ftir1175,ftir1245,ftir1340,ftir1370,ftir1340.ftir1370,transfrac,ftir1675,ftir1711,raman1728,raman1616,raman1418,raman1292,raman1189,raman1119,raman1097,raman1000,raman861,raman705,raman281,flu_ex340_em370,flu_ex340_em390,flu_ex340_em410,flu_ex340_em460,flu_ex400_em455,flu_ex340_em385,flu_ex340_em405,flu_ex340_em430,flu_ex340_em460_uv,flu_ex380_em405,flu_ex380_em430,flu_ex380_em460,flu_ex390_em450,flu_ex400_em450
sa19604.17-step3,sa19604.17,UVStab,0.005,HotQUV,504,3,1.55,110.0484,95.29,-0.42,1.6,2.71,1.5,153.66667,172,110.666667,148.98958,141.198483,143.434885,155.179932,174.5210672,10.41471678,-0.681777,-0.7552501,-0.7139595,-0.6640493,-0.53941445,0.0606376,2.393041,0.08335036,0.10193479,0.14580196,0.4865324,0.007292124,0.02761537,0.2069016,0.04175421,0.5663372,0.4173918,0.737002266,0.04283438,0.96777,0.18121961,0.007749898,23.38348324,0.77987881,0.3609884,1.0698315,17069.32,66958.75,369.9018,9701.99,631.8073,1336.0832,4924.409,1151.5077,25291.44,1734.4676,875.7667,NA,NA,NA,NA,NA,NA,NA,NA,201.18549,186.6915,219.5057,148.89258,97.21886,67.98154
sa19604.18-step3,sa19604.18,UVStab,0.005,HotQUV,504,3,1.55,110.0484,95.29,-0.42,1.6,2.73,1.5,NA,NA,NA,146.43297,139.143559,141.148469,153.023216,173.0098573,10.4044487,-0.70444973,-0.7695248,-0.734802,-0.694636,-0.55814861,0.05915152,2.630687,0.08906612,0.10744343,0.15116011,0.5108478,0.006704444,0.02927973,0.2221994,0.04612727,0.6071531,0.4411603,0.726604706,0.04628421,1.0282941,0.18458463,0.007589114,24.3222898,0.786561731,0.3818396,1.0791434,NA,NA,NA,NA,NA,NA,NA,NA,NA,NA,NA,NA,NA,NA,NA,NA,NA,NA,NA,NA,NA,NA,NA,NA,NA
sa19604.19-step3,sa19604.19,UVStab,0.005,HotQUV,504,3,1.55,110.0484,95.33,-0.41,1.62,2.75,1.4,NA,NA,NA,148.24073,141.200103,143.096925,154.908134,174.3377818,10.41164605,-0.74061234,-0.8016197,-0.7654739,-0.729758,-0.60254886,0.05836414,2.18016,0.076377,0.09230839,0.13523955,0.4839692,0.007463038,0.02639368,0.2051293,0.03831732,0.5707434,0.4359938,0.76390511,0.04025165,0.9990235,0.1860039,0.007311655,25.43937043,0.794003443,0.3600744,1.1346372,NA,NA,NA,NA,NA,NA,NA,NA,NA,NA,NA,NA,NA,NA,NA,NA,NA,NA,NA,NA,NA,NA,NA,NA,NA
sa19604.20-step3,sa19604.20,UVStab,0.005,HotQUV,504,3,1.55,110.0484,95.3,-0.42,1.63,2.77,1.4,NA,NA,NA,150.17913,141.75373,143.552456,155.871448,176.1715861,10.55278491,-0.64902407,-0.7312417,-0.6955193,-0.6519248,-0.51359483,0.06081865,2.422252,0.08512624,0.10370811,0.14367242,0.4832298,0.00742077,0.02810928,0.2124569,0.04559384,0.5859334,0.4303126,0.73440531,0.0453647,0.9997398,0.19237356,0.008085349,23.79285792,0.782843719,0.3656683,1.0549538,NA,NA,NA,NA,NA,NA,NA,NA,NA,NA,NA,NA,NA,NA,NA,NA,NA,NA,NA,NA,NA,NA,NA,NA,NA
sa19604.21-step3,sa19604.21,UVStab,0.005,HotQUV,504,3,1.55,110.0484,95.29,-0.41,1.57,2.67,3.3,NA,NA,NA,142.0649,135.699215,137.752881,149.903991,170.5146813,9.864252063,-0.78457632,-0.8432271,-0.812797,-0.7645349,-0.62935837,0.05408132,2.212939,0.08322047,0.10157228,0.13965705,0.4732664,0.007252191,0.02619065,0.2016149,0.04224043,0.5567014,0.4172405,0.749487068,0.04148553,0.9590536,0.18791462,0.007826956,24.00864653,0.784374654,0.3510988,1.0670107,NA,NA,NA,NA,NA,NA,NA,NA,NA,NA,NA,NA,NA,NA,NA,NA,NA,NA,NA,NA,NA,NA,NA,NA,NA
sa19604.24-step3,sa19604.24,UVStab,0.005,CyclicQUV,504,3,1.55,73.3656,95.16,-0.26,1.24,2.15,3.43,131.66667,169.66667,106,130.91373,128.867539,131.628915,143.996604,165.7259307,7.38650487,-1.32235484,-1.3532173,-1.2907879,-1.2045447,-0.98559692,0.0486674,2.581135,0.09435336,0.1228172,0.16299477,0.5567146,0.005469322,0.0279728,0.2466153,0.04574496,0.7155743,0.5540614,0.774289127,0.03566114,1.196559,0.23768798,0.007681282,30.94379037,0.824205283,0.3009958,1.1464219,17334.86,68998.88,379.2609,10222.538,626.0507,1340.17,5015.567,3089.2486,26076.92,1793.7753,965.1573,NA,NA,NA,NA,NA,NA,NA,NA,256.29178,231.8735,258.6537,165.87236,100.65931,64.93361
sa19604.25-step3,sa19604.25,UVStab,0.005,CyclicQUV,504,3,1.55,73.3656,95.25,-0.26,1.16,2,2,NA,NA,NA,124.97646,124.062675,126.132983,139.451689,161.4630403,7.91746414,-1.43481122,-1.4398487,-1.3881408,-1.3069515,-1.08849438,0.05457279,2.525332,0.08853969,0.1143554,0.15898595,0.5591655,0.005903211,0.026971,0.2427437,0.04295739,0.715151,0.5659057,0.791309388,0.03366524,1.206093,0.24093245,0.007541052,31.94944817,0.828791324,0.2960733,1.1890199,NA,NA,NA,NA,NA,NA,NA,NA,NA,NA,NA,NA,NA,NA,NA,NA,NA,NA,NA,NA,NA,NA,NA,NA,NA
sa19604.26-step3,sa19604.26,UVStab,0.005,CyclicQUV,504,3,1.55,73.3656,95.22,-0.26,1.19,2.05,1.9,NA,NA,NA,144.73492,141.206623,143.333769,156.90434,179.4326071,7.649732891,-1.12544955,-1.1722856,-1.1216525,-1.0253277,-0.80065453,0.05313821,2.47862,0.09102296,0.11722498,0.15974533,0.5504166,0.005895984,0.02724943,0.2450635,0.04595601,0.7108102,0.5530348,0.778034418,0.03541679,1.1809308,0.24325193,0.007441648,32.68791133,0.832009395,0.2942222,1.1511663,NA,NA,NA,NA,NA,NA,NA,NA,NA,NA,NA,NA,NA,NA,NA,NA,NA,NA,NA,NA,NA,NA,NA,NA,NA
sa19604.27-step3,sa19604.27,UVStab,0.005,CyclicQUV,504,3,1.55,73.3656,95.23,-0.27,1.2,2.07,2,NA,NA,NA,132.47732,131.840592,134.607046,146.497958,166.9812609,7.103461458,-1.25522336,-1.2675136,-1.2070929,-1.1199535,-0.91839735,0.04742247,2.557841,0.09343901,0.1197738,0.15882064,0.5500684,0.005174636,0.0275856,0.2427485,0.04586298,0.7066991,0.5519403,0.781011749,0.03522203,1.1774205,0.24070658,0.007498698,32.09978319,0.829456409,0.2979091,1.125099,NA,NA,NA,NA,NA,NA,NA,NA,NA,NA,NA,NA,NA,NA,NA,NA,NA,NA,NA,NA,NA,NA,NA,NA,NA
sa19604.28-step3,sa19604.28,UVStab,0.005,CyclicQUV,504,3,1.55,73.3656,95.26,-0.27,1.15,1.99,1.7,NA,NA,NA,132.90298,131.399963,133.732436,146.692083,167.8001982,7.225563833,-1.25949612,-1.2773352,-1.2155858,-1.1284909,-0.9224766,0.04921998,2.599898,0.09726345,0.12352601,0.16570312,0.5508124,0.005466899,0.02761556,0.243994,0.04696015,0.7090848,0.5435278,0.766520168,0.0366854,1.1652009,0.23935804,0.007754069,30.86870132,0.823852982,0.2983118,1.1008414,NA,NA,NA,NA,NA,NA,NA,NA,NA,NA,NA,NA,NA,NA,NA,NA,NA,NA,NA,NA,NA,NA,NA,NA,NA
sa19604.04-step4,sa19604.04,UVStab,0.005,DampHeat,672,4,0,NA,94.89,0.04,0.81,1.58,9.3,175,162.33333,103,150.27224,144.933755,145.62834,149.089987,95.0789515,3.00344415,NA,NA,NA,NA,NA,NA,3.210687,0.1239527,0.17243288,0.21400559,0.6240426,0.013014841,0.03393487,0.2947509,0.06056582,0.8514884,0.5521684,0.648474366,0.03061578,1.3205442,0.24207302,0.009510061,25.45441296,0.794100113,0.2359701,0.9579012,18364.06,68596.43,367.1239,10479.547,656.8826,1415.4117,5186.645,1111.7393,26904.21,1851.5465,839.1624,NA,NA,NA,NA,NA,104.75539,234.8588,257.2961,NA,246.4921,221.96,119.63492,NA,NA
sa19604.05-step4,sa19604.05,UVStab,0.005,DampHeat,672,4,0,NA,95.07,0.02,0.73,1.39,7.3,NA,NA,NA,149.84398,144.301854,145.544647,148.995028,93.1193099,2.767258333,NA,NA,NA,NA,NA,NA,3.089208,0.11251096,0.16007826,0.20270525,0.6332561,0.012580103,0.03206155,0.2943666,0.05417228,0.8562604,0.5635418,0.658143014,0.02670262,1.312951,0.23847723,0.009011409,26.46392257,0.800386661,0.2350502,1.0079685,NA,NA,NA,NA,NA,NA,NA,NA,NA,NA,NA,NA,NA,NA,NA,NA,NA,NA,NA,NA,NA,NA,NA,NA,NA
sa19604.06-step4,sa19604.06,UVStab,0.005,DampHeat,672,4,0,NA,94.94,0.03,0.74,1.44,8.5,NA,NA,NA,149.69249,143.481004,144.637799,147.950435,93.1554795,2.747838852,NA,NA,NA,NA,NA,NA,3.227175,0.11857071,0.16734815,0.20808471,0.6368807,0.012541629,0.03305637,0.2953929,0.05911169,0.8614498,0.5622583,0.65268841,0.02956182,1.3227172,0.24117023,0.009422373,25.59548746,0.795002327,0.2325906,0.9886077,NA,NA,NA,NA,NA,NA,NA,NA,NA,NA,NA,NA,NA,NA,NA,NA,NA,NA,NA,NA,NA,NA,NA,NA,NA
sa19604.07-step4,sa19604.07,UVStab,0.005,DampHeat,672,4,0,NA,94.97,0.04,0.76,1.46,8,NA,NA,NA,149.81782,144.030861,145.187489,149.106172,94.5635594,2.814416638,NA,NA,NA,NA,NA,NA,3.080115,0.1216314,0.16664627,0.20556142,0.6148384,0.012447915,0.03205597,0.2834979,0.05958643,0.8313573,0.5428497,0.652967984,0.03001511,1.2850405,0.23890632,0.009683519,24.67143608,0.788944774,0.2360969,0.9511458,NA,NA,NA,NA,NA,NA,NA,NA,NA,NA,NA,NA,NA,NA,NA,NA,NA,NA,NA,NA,NA,NA,NA,NA,NA
sa19604.11-step4,sa19604.11,UVStab,0.005,FreezeThaw,672,4,0,NA,95.2,0,0.6,1.13,2.8,186.33333,176,112.666667,196.30107,196.849504,195.984211,201.802269,207.5101286,3.341945977,NA,NA,NA,NA,NA,NA,2.759968,0.10266368,0.14780107,0.18829779,0.6097556,0.012337275,0.02911587,0.2801012,0.04876283,0.8344176,0.554623,0.664682768,0.02326018,1.2714947,0.23460034,0.009264314,25.32301258,0.793252595,0.2051855,1.0184638,18002.87,71456.56,369.5232,10930.282,696.6331,1373.5979,4938.04,1058.0055,26812.27,1921.1925,880.2004,NA,NA,NA,NA,NA,64.81127,173.108,162.1134,NA,264.1214,234.3486,119.57937,NA,NA
sa19604.12-step4,sa19604.12,UVStab,0.005,FreezeThaw,672,4,0,NA,95.15,0.01,0.6,1.14,2.3,NA,NA,NA,196.00447,195.529565,195.041498,201.081476,207.5569479,3.342951719,NA,NA,NA,NA,NA,NA,2.851781,0.0947101,0.1394523,0.18222487,0.6248813,0.013246818,0.02903618,0.2916599,0.047213853,0.8908106,0.5839262,0.655499834,0.02202651,1.3469141,0.23295773,0.008448717,27.57314868,0.806865909,0.2031342,1.0998854,NA,NA,NA,NA,NA,NA,NA,NA,NA,NA,NA,NA,NA,NA,NA,NA,NA,NA,NA,NA,NA,NA,NA,NA,NA
sa19604.13-step4,sa19604.13,UVStab,0.005,FreezeThaw,672,4,0,NA,95.22,0.01,0.57,1.08,2.1,NA,NA,NA,197.47002,197.321465,196.546581,202.783897,208.9122323,3.409023256,NA,NA,NA,NA,NA,NA,2.862153,0.10314643,0.15033804,0.19016299,0.6143098,0.012411638,0.03045503,0.2912591,0.05269252,0.8657408,0.5662853,0.654104901,0.02493049,1.3151137,0.2360881,0.008774757,26.90537185,0.803016662,0.2099332,1.044615,NA,NA,NA,NA,NA,NA,NA,NA,NA,NA,NA,NA,NA,NA,NA,NA,NA,NA,NA,NA,NA,NA,NA,NA,NA
sa19604.14-step4,sa19604.14,UVStab,0.005,FreezeThaw,672,4,0,NA,95.26,0.01,0.57,1.08,2.1,NA,NA,NA,194.69223,194.953819,193.874665,199.747868,206.0492,3.140229607,NA,NA,NA,NA,NA,NA,2.821866,0.09354752,0.13848459,0.18255739,0.6231724,0.01287351,0.02878786,0.293043,0.04824974,0.8956126,0.5907943,0.65965385,0.02230402,1.3533319,0.23490638,0.008580898,27.37550079,0.805742378,0.20321,1.1105856,NA,NA,NA,NA,NA,NA,NA,NA,NA,NA,NA,NA,NA,NA,NA,NA,NA,NA,NA,NA,NA,NA,NA,NA,NA
sa19604.18-step4,sa19604.18,UVStab,0.005,HotQUV,672,4,1.55,146.7312,95.3,-0.5,2.03,3.46,1.9,165.66667,167.66667,110,150.9727,140.110482,142.027475,153.392805,173.0728641,12.53219694,-0.49739818,-0.5705538,-0.5451109,-0.5184582,-0.41818205,0.05886463,2.382051,0.08775495,0.09557837,0.1376546,0.4708779,0.011211151,0.02924423,0.1986659,0.04351058,0.5469096,0.3885725,0.71048762,0.04729325,0.939535,0.16062213,0.007095911,22.63587156,0.774249932,0.4100031,1.0324475,17728.76,68355.99,386.8771,9970.74,682.276,1350.1538,5016.308,1121.1852,25194.37,1625.1375,814.5515,NA,NA,NA,NA,NA,NA,NA,NA,219.42981,182.3054,226.4152,163.16933,113.44284,85.06336
sa19604.19-step4,sa19604.19,UVStab,0.005,HotQUV,672,4,1.55,146.7312,95.29,-0.51,2.04,3.48,2,NA,NA,NA,165.41338,151.809824,154.148007,167.238892,189.4197589,10.44178814,-0.43842453,-0.5289076,-0.4987903,-0.4632821,-0.34912521,0.04397853,2.311566,0.08322803,0.09445091,0.13721274,0.4521824,0.011244725,0.02876403,0.1910801,0.04054276,0.5245135,0.3773089,0.719350217,0.04439884,0.9130381,0.15937582,0.00783634,20.33804301,0.754993338,0.3955554,1.017405,NA,NA,NA,NA,NA,NA,NA,NA,NA,NA,NA,NA,NA,NA,NA,NA,NA,NA,NA,NA,NA,NA,NA,NA,NA
sa19604.20-step4,sa19604.20,UVStab,0.005,HotQUV,672,4,1.55,146.7312,95.27,-0.52,2.07,3.52,2.1,NA,NA,NA,151.8621,141.587348,143.682869,154.65035,173.2547118,12.74799399,-0.4752983,-0.5495652,-0.5207507,-0.4972656,-0.40507515,0.06057474,2.399214,0.08792408,0.09905738,0.14141459,0.4656687,0.011641998,0.02990004,0.2010865,0.0436891,0.5413006,0.3808156,0.703519634,0.04756302,0.9290493,0.16098831,0.007690827,20.9325096,0.760283385,0.3993849,0.9945143,NA,NA,NA,NA,NA,NA,NA,NA,NA,NA,NA,NA,NA,NA,NA,NA,NA,NA,NA,NA,NA,NA,NA,NA,NA
sa19604.21-step4,sa19604.21,UVStab,0.005,HotQUV,672,4,1.55,146.7312,95.3,-0.5,2.01,3.44,2.4,NA,NA,NA,165.1169,151.447644,153.563048,166.350355,187.6573105,12.4760929,-0.43132864,-0.5250919,-0.5018486,-0.4613162,-0.35518862,0.05836116,2.47155,0.08885827,0.09874213,0.14258982,0.4807507,0.01146516,0.03050193,0.2117743,0.04515887,0.5708488,0.409065,0.716590803,0.04815086,0.9859233,0.16563757,0.007302966,22.68086282,0.774596806,0.4100655,1.0493148,NA,NA,NA,NA,NA,NA,NA,NA,NA,NA,NA,NA,NA,NA,NA,NA,NA,NA,NA,NA,NA,NA,NA,NA,NA
sa19604.25-step4,sa19604.25,UVStab,0.005,CyclicQUV,672,4,1.55,97.8208,95.2,-0.3,1.42,2.47,4.5,129.37667,159.66667,104,113.51192,110.486905,113.174025,126.559703,151.2310189,9.560622102,-1.19330781,-1.2186686,-1.1735822,-1.1120055,-0.92097043,0.05772723,2.680474,0.09776142,0.1208861,0.16259591,0.5447844,0.004733724,0.0290456,0.2562409,0.05156717,0.7264008,0.5575808,0.767593868,0.03971278,1.2049339,0.24670429,0.007964312,30.97622117,0.824357006,0.3137583,1.1280221,32941.99,126471.79,756.4366,19027.385,618.5684,1364.3986,4986.857,1179.4599,25956.82,1765.5467,886.8526,NA,NA,NA,NA,NA,NA,NA,NA,417.17105,266.0525,321.0638,222.20886,182.12672,144.85005
sa19604.26-step4,sa19604.26,UVStab,0.005,CyclicQUV,672,4,1.55,97.8208,95.21,-0.3,1.42,2.46,3.5,NA,NA,NA,127.30951,124.948984,127.635521,140.412933,163.386017,8.398266833,-1.02222323,-1.0454123,-1.0017189,-0.9375837,-0.76453158,0.04750575,2.315857,0.0782101,0.10043126,0.15030694,0.5489213,0.005286989,0.0258535,0.2376024,0.03780991,0.7047447,0.5823082,0.826268293,0.03209548,1.2401398,0.2411924,0.006794563,35.49785321,0.843222409,0.3002958,1.2700051,NA,NA,NA,NA,NA,NA,NA,NA,NA,NA,NA,NA,NA,NA,NA,NA,NA,NA,NA,NA,NA,NA,NA,NA,NA
sa19604.27-step4,sa19604.27,UVStab,0.005,CyclicQUV,672,4,1.55,97.8208,95.23,-0.31,1.38,2.39,2,NA,NA,NA,129.91989,127.271009,130.063022,142.809606,165.6298286,8.270540813,-0.96756162,-0.9973491,-0.9517722,-0.8776704,-0.70261339,0.04749765,2.621061,0.09443457,0.11830132,0.16507178,0.5393678,0.004903264,0.02880019,0.2530649,0.04957154,0.7081549,0.5445056,0.768907481,0.03781715,1.1816155,0.24482887,0.008227044,29.75903253,0.818477018,0.3046667,1.0905471,NA,NA,NA,NA,NA,NA,NA,NA,NA,NA,NA,NA,NA,NA,NA,NA,NA,NA,NA,NA,NA,NA,NA,NA,NA
sa19604.28-step4,sa19604.28,UVStab,0.005,CyclicQUV,672,4,1.55,97.8208,95.23,-0.32,1.42,2.46,2.4,NA,NA,NA,126.51324,123.950168,126.433214,139.460441,162.3381702,8.265617405,-1.00994295,-1.0341589,-0.9863076,-0.9202956,-0.74769453,0.04754722,2.874086,0.0959777,0.12115455,0.17345055,0.5710522,0.005408268,0.02951843,0.2563369,0.04892667,0.7419422,0.5722709,0.771314666,0.039566,1.2487953,0.23995045,0.0076594,31.32757788,0.825984142,0.3248067,1.1538425,NA,NA,NA,NA,NA,NA,NA,NA,NA,NA,NA,NA,NA,NA,NA,NA,NA,NA,NA,NA,NA,NA,NA,NA,NA
sa19604.05-step5,sa19604.05,UVStab,0.005,DampHeat,840,5,0,NA,94.99,0.03,0.78,1.5,9.5,56.64333,140.33333,79.77,143.07425,135.531744,136.560997,138.981804,62.4528496,2.596685777,NA,NA,NA,NA,NA,NA,4.355204,0.17924097,0.23708106,0.259401,0.6538274,0.012503511,0.04596832,0.337203,0.09076857,0.912324,0.5643908,0.618629785,0.04688856,1.4137701,0.25172514,0.011175731,22.5242662,0.773384848,0.2544828,0.8478792,19469.82,71415.81,383.8969,11233.756,781.6033,1653.5399,6044.365,1289.59,31178.41,1969.4709,960.6916,NA,NA,NA,NA,NA,118.36859,244.4984,271.2022,NA,178.7696,168.9213,96.23548,NA,NA
sa19604.06-step5,sa19604.06,UVStab,0.005,DampHeat,840,5,0,NA,94.94,0.03,0.79,1.52,10.1,NA,NA,NA,139.44256,132.562621,133.574886,135.712666,61.9590948,2.558011249,NA,NA,NA,NA,NA,NA,3.368154,0.13933737,0.19602718,0.22562411,0.6231498,0.011946653,0.03551417,0.2938086,0.06764576,0.8369553,0.5450682,0.651251268,0.03413982,1.3046519,0.24092195,0.009531909,25.27530949,0.792943187,0.2475671,0.9212084,NA,NA,NA,NA,NA,NA,NA,NA,NA,NA,NA,NA,NA,NA,NA,NA,NA,NA,NA,NA,NA,NA,NA,NA,NA
sa19604.07-step5,sa19604.07,UVStab,0.005,DampHeat,840,5,0,NA,94.92,0,0.83,1.57,9.5,NA,NA,NA,135.56956,129.60824,130.786886,132.987907,61.9778771,2.61586568,NA,NA,NA,NA,NA,NA,3.629629,0.14866318,0.20012503,0.23133238,0.6401503,0.012321041,0.03726446,0.302011,0.07150734,0.8625413,0.5537087,0.641950362,0.03701702,1.3394662,0.24569068,0.009509521,25.83628345,0.796524161,0.2543544,0.9095111,NA,NA,NA,NA,NA,NA,NA,NA,NA,NA,NA,NA,NA,NA,NA,NA,NA,NA,NA,NA,NA,NA,NA,NA,NA
sa19604.12-step5,sa19604.12,UVStab,0.005,FreezeThaw,840,5,0,NA,95.15,-0.01,0.63,1.17,2.3,144.37333,176,112.333333,185.16982,184.834333,184.477873,191.241772,196.6358617,3.240626264,NA,NA,NA,NA,NA,NA,3.327971,0.13821496,0.18914985,0.21850498,0.6119924,0.011942976,0.03495461,0.2917866,0.06457054,0.832434,0.5374751,0.645666924,0.03381474,1.2959772,0.24124714,0.010121281,23.83563306,0.783148917,0.2291532,0.9150731,17209.06,67611.91,355.889,10200.17,713.1957,1387.6436,4972.918,1063.3359,27184.1,1939.7963,857.1896,NA,NA,NA,NA,NA,66.11587,175.8926,162.8905,NA,265.9856,230.3636,119.75511,NA,NA
sa19604.13-step5,sa19604.13,UVStab,0.005,FreezeThaw,840,5,0,NA,95.21,-0.01,0.59,1.11,2.4,NA,NA,NA,186.69005,185.90981,185.385563,192.294552,197.4045778,3.364617557,NA,NA,NA,NA,NA,NA,3.38615,0.14079426,0.19310501,0.22579066,0.6251138,0.013489338,0.03564946,0.2997215,0.0665853,0.8443792,0.5395605,0.639002595,0.03252933,1.3011052,0.24009074,0.010423153,23.03436782,0.777285615,0.2298085,0.9034644,NA,NA,NA,NA,NA,NA,NA,NA,NA,NA,NA,NA,NA,NA,NA,NA,NA,NA,NA,NA,NA,NA,NA,NA,NA
sa19604.14-step5,sa19604.14,UVStab,0.005,FreezeThaw,840,5,0,NA,95.19,0,0.59,1.11,2.3,NA,NA,NA,191.92805,191.776464,190.955898,197.583601,203.622267,3.134198823,NA,NA,NA,NA,NA,NA,3.26534,0.14402658,0.19504572,0.22148843,0.6066848,0.012089009,0.03389627,0.2902438,0.06604937,0.8142043,0.5213179,0.640278982,0.033134,1.2638502,0.24181768,0.010905672,22.17356986,0.770622831,0.2243062,0.8736782,NA,NA,NA,NA,NA,NA,NA,NA,NA,NA,NA,NA,NA,NA,NA,NA,NA,NA,NA,NA,NA,NA,NA,NA,NA
sa19604.19-step5,sa19604.19,UVStab,0.005,HotQUV,840,5,1.55,183.414,95.18,-0.62,2.43,4.14,1.3,180.66667,169.33333,110.333333,150.71142,140.900701,142.611366,152.737802,170.034748,14.31091702,-0.43089685,-0.4826042,-0.4619317,-0.4496878,-0.38499008,0.05627788,2.311278,0.08342364,0.08371629,0.12963682,0.4468311,0.011701893,0.03018017,0.1874196,0.03481308,0.4932434,0.3541802,0.718063739,0.04416027,0.9013646,0.13847626,0.007054664,19.6290369,0.748370479,0.4336013,0.9979047,19633.8,76144.18,437.5947,10946.945,741.1991,1410.5564,5156.591,1222.4519,25620.82,1578.0229,814.5445,NA,NA,NA,NA,NA,NA,NA,NA,204.63626,167.3998,207.1639,153.10881,108.74349,84.03062
sa19604.20-step5,sa19604.20,UVStab,0.005,HotQUV,840,5,1.55,183.414,95.16,-0.62,2.45,4.17,1.6,NA,NA,NA,152.1637,141.058341,143.889872,153.495732,170.745984,14.43863536,-0.3785943,-0.4425364,-0.4154719,-0.4041076,-0.33773807,0.05767742,2.393203,0.08902872,0.08588131,0.13239061,0.4449318,0.012496618,0.03225753,0.2020146,0.04164208,0.5134682,0.3581851,0.697579909,0.04814034,0.9130661,0.1417118,0.006916435,20.48913927,0.756359922,0.4323598,0.9588491,NA,NA,NA,NA,NA,NA,NA,NA,NA,NA,NA,NA,NA,NA,NA,NA,NA,NA,NA,NA,NA,NA,NA,NA,NA
sa19604.21-step5,sa19604.21,UVStab,0.005,HotQUV,840,5,1.55,183.414,95.14,-0.6,2.44,4.18,1.9,NA,NA,NA,155.91062,143.288738,145.768995,156.118018,173.8327095,14.35080114,-0.39525689,-0.464557,-0.4439732,-0.4248412,-0.35952465,0.05691011,2.407985,0.08748693,0.08643558,0.13216316,0.4555188,0.012291672,0.03257337,0.20384,0.04285192,0.5245934,0.3693241,0.704019723,0.04900965,0.9322293,0.1437972,0.006963407,20.65040863,0.757801797,0.4361188,0.9677123,NA,NA,NA,NA,NA,NA,NA,NA,NA,NA,NA,NA,NA,NA,NA,NA,NA,NA,NA,NA,NA,NA,NA,NA,NA
sa19604.26-step5,sa19604.26,UVStab,0.005,CyclicQUV,840,5,1.55,122.276,94.76,-0.39,1.81,3.15,6.8,96.88,134.33333,91.33,115.12263,108.383053,111.765545,125.218516,151.4055904,10.50538224,-0.91744551,-0.9718096,-0.9311632,-0.8743302,-0.70960383,0.05523705,3.315853,0.1103444,0.13447338,0.18798019,0.593324,0.005523863,0.03589224,0.2921954,0.06094922,0.8139007,0.6220751,0.764313263,0.04660694,1.3373583,0.25569405,0.006873256,37.20129877,0.849319537,0.3325866,1.1512726,17063.24,66150.66,377.9376,9554.435,623.7884,1301.5366,4950.233,1116.707,25702.84,1709.2488,922.941,NA,NA,NA,NA,NA,NA,NA,NA,357.92929,243.9826,326.4063,244.44244,143.09521,109.09529
sa19604.27-step5,sa19604.27,UVStab,0.005,CyclicQUV,840,5,1.55,122.276,94.74,-0.39,1.82,3.18,6.3,NA,NA,NA,118.1021,111.319702,114.220195,128.330522,154.168647,10.4415858,-0.87069772,-0.9283326,-0.8909838,-0.8205493,-0.65582279,0.05575339,3.310668,0.10751925,0.13017839,0.18383302,0.5907057,0.00566091,0.03656471,0.2940233,0.06246391,0.8151233,0.6205042,0.76123968,0.04643298,1.3420782,0.2576778,0.006603015,39.02426392,0.855340132,0.3285163,1.1439391,NA,NA,NA,NA,NA,NA,NA,NA,NA,NA,NA,NA,NA,NA,NA,NA,NA,NA,NA,NA,NA,NA,NA,NA,NA
sa19604.28-step5,sa19604.28,UVStab,0.005,CyclicQUV,840,5,1.55,122.276,94.63,-0.41,1.85,3.21,5.5,NA,NA,NA,122.60037,112.84642,115.133582,129.823635,158.3997826,11.207753,-0.83995462,-0.918136,-0.881457,-0.8150484,-0.63036462,0.0620992,3.11667,0.09866159,0.12668252,0.18103321,0.5633183,0.005385873,0.0328722,0.2796949,0.0521591,0.8013291,0.6198355,0.773509286,0.0416427,1.3338665,0.24739013,0.006862163,36.05133396,0.845256891,0.3222528,1.1897888,NA,NA,NA,NA,NA,NA,NA,NA,NA,NA,NA,NA,NA,NA,NA,NA,NA,NA,NA,NA,NA,NA,NA,NA,NA
sa19604.06-step6,sa19604.06,UVStab,0.005,DampHeat,1008,6,0,NA,94.81,-0.01,0.97,1.83,12,57.88,117.33333,73.593333,142.13016,133.606672,134.336579,134.553718,47.3102925,3.275201948,NA,NA,NA,NA,NA,NA,3.384111,0.12842416,0.17550515,0.21407365,0.6577053,0.012021207,0.03422128,0.2997691,0.06213009,0.8702057,0.5713827,0.656606478,0.03198696,1.3364629,0.24467875,0.00912263,26.82107572,0.802519821,0.2344065,0.9770816,19763.19,73384.27,387.9115,11278.294,688.503,1469.3402,5479.614,1177.8761,28390.07,1949.8711,840.1556,NA,NA,NA,NA,NA,128.09328,251.7515,296.5551,NA,128.833,136.055,85.67411,NA,NA
sa19604.07-step6,sa19604.07,UVStab,0.005,DampHeat,1008,6,0,NA,94.88,-0.02,0.94,1.77,11,NA,NA,NA,141.14529,133.495538,134.652512,134.479622,47.3896367,3.290129317,NA,NA,NA,NA,NA,NA,3.36971,0.127326,0.17660042,0.21399867,0.6451146,0.012300371,0.03481907,0.301621,0.06295574,0.8664921,0.567569,0.655019244,0.03163409,1.3418139,0.24491334,0.009366623,26.14745357,0.798457612,0.2411747,0.9584731,NA,NA,NA,NA,NA,NA,NA,NA,NA,NA,NA,NA,NA,NA,NA,NA,NA,NA,NA,NA,NA,NA,NA,NA,NA
sa19604.13-step6,sa19604.13,UVStab,0.005,FreezeThaw,1008,6,0,NA,95.19,0.03,0.54,1.04,2.6,76.85333,172.33333,104.07,181.49667,181.513815,180.358355,186.40515,191.6552588,2.882366578,NA,NA,NA,NA,NA,NA,2.529071,0.10076254,0.14459745,0.18234047,0.5830255,0.012079207,0.02855532,0.2677844,0.04888256,0.7972383,0.5361259,0.672478856,0.02317071,1.2154222,0.22828856,0.009001526,25.36109544,0.793498943,0.1984879,0.9877951,16938.49,67669.62,348.1949,10373.697,697.7648,1396.6223,4967.635,1106.6729,27030.15,1883.9604,974.6575,NA,NA,NA,NA,NA,65.66782,177.5097,172.664,NA,272.5365,241.1136,124.13705,NA,NA
sa19604.14-step6,sa19604.14,UVStab,0.005,FreezeThaw,1008,6,0,NA,95.21,0.04,0.54,1.06,2.3,NA,NA,NA,184.87973,184.363508,183.364784,189.62748,195.475852,2.721739026,NA,NA,NA,NA,NA,NA,2.807741,0.10863153,0.15501429,0.19272638,0.6076014,0.01258903,0.03053227,0.2797399,0.05259979,0.8216467,0.546161,0.664715139,0.02532312,1.263372,0.23502784,0.009164527,25.64538683,0.795319559,0.2089715,0.9887737,NA,NA,NA,NA,NA,NA,NA,NA,NA,NA,NA,NA,NA,NA,NA,NA,NA,NA,NA,NA,NA,NA,NA,NA,NA
sa19604.20-step6,sa19604.20,UVStab,0.005,HotQUV,1008,6,1.55,220.0968,95.02,-0.7,2.81,4.8,2,46.25333,153.33333,80.12,197.79764,169.376238,170.300027,183.652445,205.2869873,17.28933631,-0.10815947,-0.2401192,-0.2262333,-0.1997407,-0.12451289,0.06101655,2.189977,0.08482594,0.0756157,0.11197122,0.4173051,0.011378227,0.03069913,0.1838041,0.03713328,0.4743754,0.339716,0.716133256,0.04518569,0.8970873,0.12524966,0.007008391,17.87138589,0.730297253,0.4230819,0.8489872,15993.32,60476.59,337.3186,8860.051,679.6526,1283.8835,4602.754,979.1058,24645.72,1597.0969,838.5913,NA,NA,NA,NA,NA,NA,NA,NA,215.30704,164.7231,214.6625,165.9091,121.55411,97.35748
sa19604.21-step6,sa19604.21,UVStab,0.005,HotQUV,1008,6,1.55,220.0968,95.06,-0.72,2.9,4.94,4.3,NA,NA,NA,159.21141,144.683767,144.858337,154.809082,170.885528,16.67274015,-0.31438374,-0.3807926,-0.3741152,-0.3599814,-0.31299426,0.05797472,2.212136,0.08847282,0.07969856,0.11467446,0.4056937,0.010743346,0.03020546,0.1836932,0.0382495,0.4727813,0.3342987,0.707089515,0.04594191,0.8800985,0.12335712,0.006965431,17.70990481,0.728505724,0.410361,0.8224892,NA,NA,NA,NA,NA,NA,NA,NA,NA,NA,NA,NA,NA,NA,NA,NA,NA,NA,NA,NA,NA,NA,NA,NA,NA
sa19604.27-step6,sa19604.27,UVStab,0.005,CyclicQUV,1008,6,1.55,146.7312,93.84,-0.58,2.23,3.83,15.2,49.67667,87.36667,48.476667,119.96598,106.368643,108.964377,123.601156,152.6965199,13.49834052,-0.71287881,-0.8073528,-0.7783059,-0.7160228,-0.55655179,0.06729351,3.010337,0.10170009,0.12545832,0.17438729,0.545568,0.005828438,0.03597918,0.2762743,0.05319568,0.7672109,0.6072563,0.791511565,0.04223148,1.3244973,0.25910464,0.007765144,33.36765423,0.834866466,0.3279943,1.1426703,17242.41,66280.22,379.0485,9774.735,634.3995,1323.8403,4976.85,1165.13,25320.23,1629.4243,861.2102,NA,NA,NA,NA,NA,NA,NA,NA,635.1687,329.4349,489.7383,383.83109,309.72952,271.19128
sa19604.28-step6,sa19604.28,UVStab,0.005,CyclicQUV,1008,6,1.55,146.7312,93.01,-0.57,2.42,4.24,18.5,NA,NA,NA,113.87491,101.184211,102.965949,116.859673,142.4051624,14.1827146,-0.75942783,-0.8445934,-0.8174721,-0.7675589,-0.63431012,0.07202425,3.010067,0.09244358,0.11995569,0.17011794,0.5289293,0.00415506,0.03375459,0.2816266,0.04794688,0.8009839,0.6425985,0.802261444,0.03829429,1.3865071,0.25700395,0.007514813,34.19964675,0.838233894,0.3251101,1.2355257,NA,NA,NA,NA,NA,NA,NA,NA,NA,NA,NA,NA,NA,NA,NA,NA,NA,NA,NA,NA,NA,NA,NA,NA,NA
sa19604.07-step7,sa19604.07,UVStab,0.005,DampHeat,1176,7,0,NA,94.77,-0.1,1.14,2.11,10.4,127.80667,150,94.866667,142.40479,133.59149,134.610766,133.862334,41.0348827,4.256200128,NA,NA,NA,NA,NA,NA,4.611143,0.22184183,0.27288515,0.28715405,0.6428826,0.013406715,0.04570495,0.30228,0.08794264,0.814851,0.5252596,0.644608155,0.04688901,1.2484759,0.23404231,0.010387055,22.53211425,0.773445897,0.2157303,0.8369668,16751.25,62597.2,337.8717,10098.739,641.5325,1346.2266,5050.73,1114.1873,26888.65,1848.0552,885.0621,NA,NA,NA,NA,NA,129.6897,255.6149,305.274,NA,100.1816,121.9116,86.33691,NA,NA
sa19604.14-step7,sa19604.14,UVStab,0.005,FreezeThaw,1176,7,0,NA,95.16,0.02,0.59,1.13,2.1,143,173.66667,108,182.14763,181.082688,181.919883,188.246928,194.7298626,3.048962642,NA,NA,NA,NA,NA,NA,3.069958,0.11942616,0.16959667,0.20842668,0.6260266,0.012354617,0.03340079,0.2926233,0.05846696,0.843404,0.5522688,0.65480932,0.02769923,1.2907714,0.23512094,0.009314877,25.24144334,0.792722964,0.211712,0.9630069,18929.77,73210.64,392.2628,10963.622,702.7252,1484.8051,5254.235,1124.4001,27781.1,2018.5752,845.8576,NA,NA,NA,NA,NA,71.69554,187.4944,175.8067,NA,277.8716,243.697,123.64976,NA,NA
sa19604.21-step7,sa19604.21,UVStab,0.005,HotQUV,1176,7,1.55,256.7796,94.91,-0.78,3.21,5.49,5.6,137.33333,160,105,148.43278,138.095598,140.021889,147.716396,163.4774497,18.56422186,0.32240254,0.5199273,0.529583,0.5630067,0.63076439,0.07097806,2.604644,0.11805486,0.08838302,0.14153237,0.3992,0.014843471,0.03247061,0.189438,0.04684677,0.4966507,0.308505,0.621170976,0.04524602,0.8376241,0.13462516,0.009374947,14.36009825,0.68511598,0.3202487,0.7148903,16859.43,66209.24,373.8803,9799.73,616.5381,1288.6056,4687.781,1130.6561,24045.13,1567.0154,831.4956,NA,NA,NA,NA,NA,NA,NA,NA,206.53877,154.8917,210.5066,164.1264,120.60313,98.33013
sa19604.28-step7,sa19604.28,UVStab,0.005,CyclicQUV,1176,7,1.55,171.1864,91.49,-0.6,2.61,4.65,28.1,26.30333,33.87333,6.873333,113.16073,99.244199,101.392649,112.570892,135.492204,17.32716103,0.28537749,0.553833,0.5699104,0.6401156,0.78306885,0.09932259,3.415323,0.10201273,0.1244534,0.18625318,0.5335506,0.004956361,0.03624467,0.2860337,0.04981886,0.796247,0.6028489,0.757112931,0.03685104,1.3005695,0.23619155,0.007754582,30.45832129,0.821902348,0.2610773,1.1026501,17632.73,67399.67,386.6139,9908.611,642.1002,1379.7447,5059.022,1185.3364,25958.2,1708.8917,920.7239,NA,NA,NA,NA,NA,NA,NA,NA,642.20178,330.734,542.1592,461.05588,321.21976,287.01663
